Repository: NiOx-based-Perovskite-Solar-Cell/Perovskite-Research

File: notebooks/deep_info/evidence_proof_analysis/report.md
# recheck: evidence_proof.ipynb และหน้า retention

ตรวจย้อน 30 ก.ย. 2026 · ข้อมูล `processed/prepared_v2/` · 129 อุปกรณ์ · 43 เปเปอร์
สิ่งที่ตรวจ: [evidence_proof.ipynb](../evidence_proof.ipynb) (หลักฐาน 7 ชิ้นว่าเทียบข้ามเปเปอร์ไม่ได้)
และหน้า [retention ในฐานะผลลัพธ์](https://claude.ai/artifact/XsQuYvH2NT1M8cuEUk3ujr)

รันซ้ำ: `../../../.venv/bin/python analysis.py`

## สรุปสำคัญ (Key insights)

- **ข้อสรุปหลักทั้งเจ็ดชิ้นยืน** — 84% ของความแปรปรวน PCE เป็นของเปเปอร์ ไหวทุกวิธีนับ
  (ถ่วงให้เปเปอร์เท่ากัน 85.5% · ตัดเปเปอร์เครื่องเดียว 83.7%) และการตรวจฟิสิกส์ผ่านเกือบหมด
  **ความมั่นใจ: สูง**
- **แต่ "29/29 ฉบับ" เป็นผลของวิธีคำนวณ ไม่ใช่ของข้อมูล** — โน้ตบุ๊กใช้ *ค่าสูงสุด* ของเครื่องที่ดัดแปลง
  เทียบกับ *ค่าเฉลี่ย* ของเครื่องควบคุม ซึ่งไม่สมมาตร ถ้าใช้มัธยฐานทั้งสองฝั่งจะได้ **+1.83 จุด บวก 28/29**
  **ความมั่นใจ: สูง** (เป็นเรื่องนิยาม ไม่ใช่เรื่องสถิติ)
- **รายชื่อ "ตัวแปรที่พลิกทิศ" ในหลักฐาน 5 เปลี่ยนไปตามสเกล** — `trap_density` หลุดออกจากรายชื่อ
  และ `rrec` เข้ามาแทน เมื่อใส่ log10 ให้ค่าที่กินหลายอันดับ จำนวนยังเป็น 3 ตัวเท่าเดิมแต่ไม่ใช่ตัวเดิม
  **ความมั่นใจ: สูง**
- **คอลัมน์ retention ในหน้าใหม่ ใช้โปรโตคอลปนกัน** — `retention_25c` คือค่า *สูงสุด* ของแต่ละเครื่อง
  ข้ามทุกสภาพทดสอบ 13 จาก 17 เปเปอร์จึงเทียบเครื่องที่ทดสอบคนละเงื่อนไขและคนละชั่วโมง
  **ความมั่นใจ: สูง** (เป็นข้อบกพร่องของวิธี)
- **ข่าวดีคือพอบังคับให้โปรโตคอลตรงกัน ข้อสรุปแข็งขึ้น ไม่ได้พัง** — ได้กลุ่มเทียบ 22 กลุ่มจาก 16 เปเปอร์
  แทน 19 เปเปอร์แบบเดิม ทุกช่องคงเครื่องหมายเดิม และช่องที่เคยบางหายไป
  ที่ขยับมากคือ Rs จาก −0.96 เหลือ **−0.74** **ความมั่นใจ: ปานกลาง–สูง**
- **การปน champion/average ไม่ได้ทำให้ผลเพี้ยน** — มีแค่ 2 จาก 29 เปเปอร์ที่ควบคุมกับดัดแปลง
  รายงานคนละแบบ และทั้งคู่มี Δ เล็ก (1.04, 1.20) ตัดออกแล้วมัธยฐานยังเท่าเดิม **ความมั่นใจ: สูง**

## ภาพรวมข้อมูล

| | |
|---|---|
| อุปกรณ์ | 129 (จาก 134 แถวใน `target_table.csv` หลังยุบ DOI ที่กรอกซ้ำ) |
| เปเปอร์ | 43 (จาก 45 doi_raw) |
| มีค่า PCE | 126 เครื่อง · 43 เปเปอร์ |
| เปเปอร์ที่จับคู่ควบคุม/ดัดแปลงได้ | 29 |
| retention ~25 °C | 41 เครื่อง · 19 เปเปอร์ (แบบเดิม) · 55 แถว · 22 โปรโตคอล · 16 เปเปอร์ (แบบจับคู่) |

สมมติฐานที่ใช้: `pce` ในตารางคือค่าที่เปเปอร์รายงาน ซึ่ง `jv_variant` บอกว่าเป็น champion (102)
plain (24) average (4) หรือ mixed (3) · `ff` ในตารางเป็นหน่วย % (ต้องหาร 100 ก่อนเข้าสูตรฟิสิกส์)

## คุณภาพข้อมูลและ physics check

ตรวจ `PCE = Voc × Jsc × FF` ได้ 124 เครื่อง · ความคลาดเคลื่อนมัธยฐาน **0.22%** ซึ่งดีมาก

| การตรวจ | ผล | ต้องทำอะไร |
|---|---|---|
| PCE เทียบสูตร คลาดเกิน 5% | 1 เครื่อง | `10.1016.jpowsour.2020.228738` Sample1 รายงาน 18.84% แต่สูตรได้ 17.82% (คลาด 5.4%) — ไปดูเปเปอร์ว่าเลขไหนถูก |
| FF เกินเพดาน Green | 0 เครื่อง | — |
| PCE > 27.5% (สถิติโลก) | 0 เครื่อง | — |
| retention > 100% | 1 เครื่อง | `10.1002_solr.202400534` Sample2 = 100.85% ควรบันทึกเป็น "≈100 (ไม่เสื่อม)" ไม่ใช่ค่าที่เอาไปเฉลี่ย |
| retention_pct ที่เป็นค่า censored | 6 แถวใน `stability.csv` | ค่าแบบ ">…" ต้องรายงานเป็น "≥" ห้ามเอาไปเฉลี่ยเป็นค่าแน่นอน |
| t80 ที่เป็นค่า censored | 1 แถว | เหมือนกัน |

เรื่อง DOI ซ้ำ (`solr.202400534`, `acsami.5c16972`) และ `grain_size` ที่ปนผิวบน/หน้าตัด
รายงานไว้แล้วก่อนหน้านี้ ตัวเลขทุกตัวในรายงานนี้คำนวณหลังยุบซ้ำแล้ว

## ผลการวิเคราะห์

### 1. "ดีขึ้น 29/29 ฉบับ" มาจากการเทียบที่ไม่สมมาตร

**Claim** โน้ตบุ๊กและหน้าสรุปบอกว่าการดัดแปลงให้ผลบวก 29 จาก 29 ฉบับ มัธยฐาน +2.09 จุด
ตัวเลขนี้ได้มาจากการเอา *ค่าสูงสุด* ของเครื่องที่ดัดแปลง ไปลบ *ค่าเฉลี่ย* ของเครื่องควบคุม

**Evidence** `figures/01_delta_max_vs_median.png` · 29 เปเปอร์

| วิธีสรุปฝั่งที่ดัดแปลง | มัธยฐาน ΔPCE | เปเปอร์ที่ผลบวก |
|---|---|---|
| ค่าสูงสุด (ที่ใช้อยู่) | +2.09 | 29/29 |
| มัธยฐาน (สมมาตรกับฝั่งควบคุม) | **+1.83** | **28/29** |
| `paired_deltas` ของ skill (median–median, เฉพาะ `coating`) | +1.90 | 26/27 |

**Physics** ไม่ใช่ประเด็นฟิสิกส์ แต่เป็น champion bias ซ้อนอีกชั้น เปเปอร์รายงานเครื่องที่ดีที่สุดมาแล้ว
การเลือกค่าสูงสุดของฝั่งดัดแปลงอีกรอบ คือการเลือกเฉพาะด้านที่เข้าข้างสมมติฐาน
เปเปอร์ที่มีเครื่องดัดแปลงหลายตัว (เช่นไล่ความเข้มข้น) จะได้ Δ สูงกว่าเปเปอร์ที่มีตัวเดียวโดยอัตโนมัติ

**ความมั่นใจ: สูง** · ทิศและนัยสำคัญไม่เปลี่ยน (+1.83 กับ 28/29 ยังเป็นผลที่แข็ง)
แต่ตัวเลขที่พูดต่อสาธารณะควรเป็น +1.83 / 28/29

**So what** แก้โน้ตบุ๊กให้ใช้มัธยฐานทั้งสองฝั่ง แล้วรายงานค่าสูงสุดเป็นขอบบนถ้าอยากเก็บไว้
หน้าเดิม ([เมตาวิเคราะห์ผิว HTL](https://claude.ai/artifact/4ers2F4adriKw7zTamh1ZP)) รายงาน +1.99 / 21-22 ฉบับ
ซึ่งอยู่ในย่านเดียวกับ +1.83 — สองหน้าจึงสอดคล้องกันมากกว่าที่ +2.09 ทำให้ดู

### 2. รายชื่อตัวแปรที่ "พลิกทิศ" เปลี่ยนตามสเกล

**Claim** หลักฐาน 5 ในโน้ตบุ๊กบอกว่า 3 ใน 11 ตัวแปรพลิกทิศ และยกตัวอย่าง
`trap_density +0.21 → −0.23` แต่ถ้าใส่ log10 ให้ค่าที่กินหลายอันดับ `trap_density` เลิกพลิกทิศ
และ `rrec` เข้ามาแทน

**Evidence** `figures/02_flip_list_log_vs_raw.png` · ตาราง `flip_log_vs_raw` ใน `summary_tables.xlsx`

| ตัวแปร | ไม่ใส่ log: กองรวม → ในเปเปอร์ | ใส่ log: กองรวม → ในเปเปอร์ |
|---|---|---|
| `trap_density` | +0.21 → −0.23 · **พลิกทิศ** | −0.06 → −0.58 · ทิศเดียวกัน แค่ถูกกลบ |
| `rrec` | +0.12 → +0.20 · ทิศเดียวกัน | −0.03 → +0.73 · **พลิกทิศ** |
| `rs` | −0.37 → −0.46 | −0.13 → −0.78 |
| `vbm` · `work_function` | พลิกทิศ | พลิกทิศ (ไม่เปลี่ยน) |

**Physics** ความหนาแน่นกับดักในชุดนี้อยู่ระหว่างราว 10^15 ถึง 10^16 cm⁻³ และ Rs กับ Rrec
ก็กินหลายอันดับเหมือนกัน สหสัมพันธ์แบบ Pearson บนค่าดิบจึงถูกลากด้วยเครื่องที่ค่าสูงสุดไม่กี่เครื่อง
ค่าพวกนี้มีความหมายทางฟิสิกส์ในสเกล log (อัตราการเกิดรีคอมบิเนชันขึ้นกับ log ของความหนาแน่น
และ Rs เข้าสมการแบบ exponential) จึงควรใส่ log ก่อนเทียบ

**ความมั่นใจ: สูง** · นี่เป็นความไม่สอดคล้องระหว่างชิ้นงานของผมเอง: โน้ตบุ๊กไม่ใส่ log
ขณะที่หน้า retention ใส่ log ทั้งสองจึงรายงานตัวเลขของ trap ต่างกัน (−0.23 กับ −0.58)

**So what** ข้อสรุปใหญ่ของหลักฐาน 5 (Simpson's paradox มีจริง วัดกองรวมเชื่อไม่ได้) ไม่กระทบ
เพราะยังมี 3 ตัวพลิกทิศในทั้งสองวิธี แต่ต้องใส่ log ในโน้ตบุ๊กและเปลี่ยนตัวอย่างที่ยกจาก
`trap_density` เป็น `rrec` หรือ `work_function`

### 3. คอลัมน์ retention ใช้โปรโตคอลปนกัน แต่พอบังคับให้ตรงกันแล้วแข็งขึ้น

**Claim** `retention_25c` ที่ใช้ในหน้าใหม่ คือค่า *สูงสุด* ของแต่ละเครื่องข้ามทุกสภาพทดสอบที่ ~25 °C
13 จาก 17 เปเปอร์จึงเอาเครื่องที่ทดสอบคนละเงื่อนไขมาเทียบกัน

**Evidence** `pipeline/stage3_target.py:357` ใช้ `agg(retention_25c=("ret","max"))` โดยไม่แยก
`environment` หรือ `time_hr` ตัวอย่างที่ชัดที่สุดคือ `solr.202400534` ซึ่งมีทั้ง MPPT, N₂ storage
และ Thermal ที่ 400–1440 ชั่วโมงในเปเปอร์เดียว

พอคำนวณใหม่โดยบังคับให้ `environment` และ `time_hr` ตรงกันภายในเปเปอร์
(`figures/03_retention_protocol_matched.png`) ได้ 22 กลุ่มเทียบจาก 16 เปเปอร์ · 55 แถว

| ตัวแปร | แบบเดิม (max ข้ามโปรโตคอล) | จับคู่โปรโตคอล |
|---|---|---|
| `n_coating_layers` | +0.87 (10 เปเปอร์) | +0.84 (17 กลุ่ม) |
| `trap_density` | −0.77 (7) | −0.83 (11) |
| `rs` | **−0.96 (3)** | **−0.74 (7)** |
| `rrec` | +0.65 (3) | +0.77 (7) |
| `grain_size` | +0.88 (2) | +0.89 (7) |
| `hi` | −0.88 (5) | −0.93 (5) |
| `pce` | +0.76 (13) | +0.82 (21) |

**Physics** retention เป็นค่าสัมพัทธ์ จึงหารฐานของแล็บทิ้งไปในตัว แต่ *ไม่ได้* หารโปรโตคอลทิ้ง
เก็บในที่มืดกับ MPP tracking ใต้แสงคือการทดสอบคนละความเครียด และ 95% ที่ 240 ชั่วโมง
ไม่ใช่เรื่องเดียวกับ 80% ที่ 3000 ชั่วโมง ตามแนวทาง ISOS ต้องเทียบภายใน protocol family เดียวกัน

**ความมั่นใจ: ปานกลาง–สูง** · ทุกช่องคงเครื่องหมาย และจำนวนกลุ่มเทียบเพิ่มขึ้น
แต่แต่ละกลุ่มยังมีอุปกรณ์ 2–3 ตัว

**So what** สองเรื่อง: (ก) แก้เลข −0.96 ในหน้า retention ให้เป็น −0.74 และเอาคำเตือน
"3 ช่องที่บางเกินไป" ออก เพราะหายไปแล้ว (ข) ใน pipeline ควรเพิ่มคอลัมน์
`retention` แยกตาม protocol family แทนการ `max` ข้ามทุกเงื่อนไข

### 4. ข้อสรุป 84% ไหวทุกวิธีนับ (non-finding ที่ควรรายงาน)

**Claim** ตัวเลขแกนกลางของโน้ตบุ๊กไม่ได้เกิดจากเปเปอร์ที่มีเครื่องเยอะลากค่า

**Evidence** ตาราง `variance_share`

| ตัววัด | นับทุกเครื่องเท่ากัน | ถ่วงให้เปเปอร์เท่ากัน |
|---|---|---|
| PCE | 83.9% | 85.5% |
| Voc | 85.1% | 88.1% |
| FF | 86.7% | 86.8% |
| retention | 36.7% | 40.6% |

ตัดเปเปอร์ที่มีเครื่องเดียวออก PCE ยังได้ 83.7%

**ความมั่นใจ: สูง** · ทั้งสามวิธีให้คำตอบเดียวกัน และช่องว่างระหว่าง PCE (84%) กับ
retention (37%) กว้างพอที่ข้อสรุป "retention เทียบข้ามเปเปอร์ได้ง่ายกว่า" ไม่ขึ้นกับวิธีนับ

**So what** ไม่ต้องแก้อะไร ใช้ 84% ต่อได้

## ข้อจำกัดของข้อมูล

- **ไม่มีคอลัมน์ปีในตาราง target** จึงตรวจ year adjustment ตามที่ควรทำกับข้อมูลวรรณกรรมไม่ได้
  ในโน้ตบุ๊กนี้เลย ปีอยู่ใน `processed/eda/paper_profile.csv` แต่ยังไม่ถูกดึงเข้า `target_table.csv`
  ข้อสรุปเรื่อง "เทียบข้ามเปเปอร์ไม่ได้" ไม่ต้องใช้ปี แต่ข้อสรุปเรื่อง "กลุ่มสารไหนดีกว่า" ต้องใช้
- **ไม่มี cell area และ scan direction ที่ใช้งานได้** (`jv_scan` เป็น "-" 94 จาก 129 เครื่อง)
  จึงคุมสองตัวนี้ไม่ได้เลย
- **retention หลังจับคู่โปรโตคอลแล้วเหลือกลุ่มละ 2–3 อุปกรณ์** ใช้ตั้งสมมติฐานได้ ใช้ยืนยันยังไม่ได้
- ทุกอย่างในนี้วัดจากสิ่งที่เปเปอร์รายงาน ความชื้นตอนเคลือบ อายุสารตั้งต้น ฝีมือคนทำ ไม่มีใครเขียนลงไป

## ข้อเสนอแนะ

1. **แก้สามจุดในชิ้นงานที่เผยแพร่แล้ว** — Δ เป็นมัธยฐานสองฝั่ง (+1.83 / 28-29) ·
   ใส่ log ในหลักฐาน 5 และเปลี่ยนตัวอย่างที่ยก · แก้ Rs ในหน้า retention เป็น −0.74
2. **เพิ่มคอลัมน์ `year` เข้า `target_table.csv`** จาก `paper_profile.csv` เพื่อให้ตรวจ
   year adjustment ได้ในอนาคต — เป็น bias ที่ใหญ่ที่สุดที่ยังไม่เคยตรวจเลย
3. **แยก retention ตาม protocol family ใน pipeline** แทนการ `max` ข้ามเงื่อนไข
   อย่างน้อยเป็น `retention_dark_25c`, `retention_mpp_25c` และเก็บ `time_hr` คู่กันไว้
4. **ไปดู `jpowsour.2020.228738` Sample1** ว่า PCE 18.84% หรือ 17.82% ถูก
   และบันทึก retention 100.85% ของ `solr.202400534` ใหม่
5. **เก็บ scan direction กับ cell area เพิ่มใน Excel** สองตัวนี้ขาดจนคุมไม่ได้

## ภาคผนวก: วิธีการ

- **หน่วยของการวิเคราะห์ = เปเปอร์** สหสัมพันธ์ "ภายในเปเปอร์" คือหักค่าเฉลี่ยของแต่ละเปเปอร์
  ออกจากทั้งสองตัวแปรก่อน แล้วรวมกองหา Pearson นับเฉพาะเปเปอร์ที่มี ≥2 อุปกรณ์
  และทั้งสองตัวแปรมีค่าไม่เท่ากัน
- **log10** ใช้กับ `trap_density`, `rs`, `rrec`
- **โปรโตคอลของ retention** = `environment` + `time_hr` ต้องตรงกันทั้งสตริง จึงนับเป็นกลุ่มเทียบเดียวกัน
- **ฟิสิกส์** `pce_from_jv` และ `ff_max_green` จาก `~/.claude/skills/perovskite-eda/scripts/pv_physics.py`
- **`paired_deltas`** จาก `analysis_helpers.py` ของ skill เดียวกัน ใช้เป็นเส้นเทียบอิสระกับโค้ดในโน้ตบุ๊ก
- ยังไม่ได้ตรวจ: year adjustment, cell area, scan direction (ไม่มีข้อมูล) และ SQ fraction
  (ไม่มีคอลัมน์ bandgap ใน `target_table.csv`)

---

# รอบที่ 2 — ทำตามข้อเสนอแนะทั้งหมด (30 ก.ย. 2026)

แก้ pipeline + ตรวจสองเคสที่ค้าง + วิเคราะห์ด้วยปีที่เพิ่มเข้ามา
รูปที่ 4 `figures/04_year_confounder.png` · ตาราง `year_confounder` ใน `summary_tables.xlsx`

## สิ่งที่แก้ใน pipeline

| ไฟล์ | เปลี่ยนอะไร |
|---|---|
| `pipeline/stage3_target.py` | เพิ่ม `_doi_year()` + `_paper_year_col()` -> คอลัมน์ `year` ใน `target_table.csv` · เพิ่ม `_stability_by_family()` -> retention แยก 3 ตระกูลการทดสอบ |
| `pipeline/overrides.py` | เพิ่ม loader `paper_year()` |
| `pipeline/overrides/paper_year.csv` | ไฟล์ใหม่ สำหรับเปเปอร์ที่อ่านปีจากรูป DOI ไม่ได้ |

`target_table.csv` จาก (134, 52) เป็น (134, 62) · `year` ครบ 134/134 · ช่วง 2017–2025

**ปีมาจากไหน** สี่กติกาตามลำดับ: เลขปีสี่หลักใน DOI · รหัสปีหลักเดียวของ ACS (`acsami.4c00249` = 2024) ·
รหัส `dN` ของ RSC (`d3ta05069f` = 2023) · รหัสปีของ Springer (`s41598-023-` = 2023)
ครอบคลุม 41 จาก 43 เปเปอร์ อีกสองฉบับมาจาก override หลังค้นยืนยัน

**retention แยกตระกูล** `retention_dark_ambient` (29 เครื่อง) · `retention_dark_inert` (19) ·
`retention_light_mpp` (4) แต่ละตระกูลมี `_hr` (ชั่วโมงทดสอบ) และ `_censored` (ค่า ≥100 = ไม่เสื่อม)
คู่กันไว้ ตระกูลเดียวที่มีหลายแถวใช้แถวที่ทดสอบนานสุด · คอลัมน์ `retention_25c` เดิมยังอยู่ ไม่ทำของเก่าพัง

## สองเคสที่ค้าง — ทั้งคู่กรอกถูก ความขัดกันอยู่ในเปเปอร์

**`jpowsour.2020.228738` Sample1** ไฟล์ต้นทางกรอก Voc 1.04 · Jsc 21.25 · FF 80.63 · PCE 18.84
ตรงตามเปเปอร์ทุกค่า สูตรได้ 17.82 ถ้า PCE 18.84 ถูก Jsc ต้องเป็น 22.47 (ไม่ใช่ 21.25)
เคสนี้อยู่ใน `pipeline/overrides/pce_mismatch_known.csv` แล้วตั้งแต่ก่อนหน้า ระบุว่า
"ตรวจแล้วไม่ใช่การปนชุดค่า" — ไม่ใช่ bug ของการกรอก **ไม่ต้องแก้ ปล่อยเป็น flag**

**`solr.202400534` Sample2** ไฟล์ต้นทางกรอก `N2 storage · 25 °C · 1440 hr · 100.85%` ตรงตามเปเปอร์
เครื่องไม่เสื่อมเลยตลอด 1440 ชั่วโมง ค่าเกิน 100 เป็นเรื่องปกติของการเก็บใน N₂
(ion redistribution / light soaking ทำให้ PCE ขึ้นได้) **ต้องอ่านเป็น censored ที่ 100 ไม่ใช่ค่าจริง**
ตอนนี้คอลัมน์ `retention_dark_inert_censored` ติดธงให้แล้ว

## ผลใหม่จากการมีปี

### 5. ปีอธิบายก้อน 84% ได้แค่ 8% — ข้อสรุปเดิมแข็งขึ้น

**Claim** ความแปรปรวนที่เป็นของเปเปอร์ ไม่ได้เป็นเทรนด์เวลาปลอมตัว

**Evidence** PCE มัธยฐานรายเปเปอร์ vs ปี: slope **+0.57 จุด/ปี** · **R² = 8.1%** (43 เปเปอร์ · 2017–2025)
ก้อน "ตัวตนของเปเปอร์" คือ 83.9% ของความแปรปรวนทั้งหมด ในก้อนนั้นเป็นของปีแค่ 8%
เหลือ **92%** เป็นฝีมือ เครื่องมือ ล็อตสารเคมี วิธีวัด

**Physics** +0.57 จุด/ปี สอดคล้องกับความก้าวหน้าของวงการ (record เดินจาก ~22% ปี 2017 มา ~27% ปี 2025)
แต่ความต่างระหว่างแล็บในปีเดียวกันยังกว้างกว่าความต่างระหว่างปีหลายเท่า

**ความมั่นใจ: สูง** **So what** หลักฐานชิ้นที่ 2 ของ evidence_proof ไม่ต้องแก้ และตอนนี้มีตัวเลขยืนยัน
ว่าไม่ใช่เทรนด์เวลา ซึ่งเป็นข้อโต้แย้งที่ชัดเจนที่สุดที่คนจะยกมา

### 6. ΔPCE ในเปเปอร์ ไม่ขึ้นกับปีเลย

**Claim** ผลของการดัดแปลงผิว HTL นิ่งข้ามเวลา ไม่ได้ปนกับความก้าวหน้าของวงการ

**Evidence** Spearman(ปี, ΔPCE) = **−0.06** (28 เปเปอร์) · ปี ≤2022 มัธยฐาน **+1.84** (n=10) ·
ปี ≥2023 **+1.74** (n=18) · Spearman(ปี, PCE เครื่องควบคุม) = +0.07

**Physics** ถ้าผลที่วัดได้เป็นของความใหม่ Δ ควรโตตามปี แต่มันแบน แปลว่ากลไกที่ทำงาน
(ลด defect ที่รอยต่อฝังใต้) ให้ผลพอ ๆ กันไม่ว่าเส้นฐานของแล็บจะอยู่ที่ไหน สอดคล้องกับผลเดิม
ที่ว่า ΔPCE ไม่ขึ้นกับ PCE ฐานของแล็บ (+0.01)

**ความมั่นใจ: สูง** **So what** ยืนยันว่า Δ ภายในเปเปอร์เป็นหน่วยที่ใช้ได้จริง เอาไปรวมข้ามปีได้

### 7. C60 ชนะ PCBM หายไปหลังปรับปี (non-finding ที่ต้องรายงาน)

**Claim** ความต่างของ ETL ที่เห็นในข้อมูลดิบ เป็นผลของปีที่ตีพิมพ์เป็นหลัก

**Evidence** `compare_groups(P, "etl_family")` ที่ paper level

| | C60 | PCBM (reference) | ส่วนต่าง | Cliff's δ | q |
|---|---|---|---|---|---|
| ดิบ | 20.84% (16 เปเปอร์) | 19.00% (25 เปเปอร์) | **+1.84** | 0.372 (medium) | **0.048** |
| ปรับปี | +0.04 | −0.02 | **+0.05** | 0.239 (small) | 0.228 |

BCP (1 เปเปอร์) และ SnO₂ (1 เปเปอร์) เล็กเกินกว่าจะทดสอบ

**Physics** C60 ระเหิดได้ ไม่ต้องใช้ตัวทำละลาย จึงไม่ทำลายชั้นเพอรอฟสไกต์ตอนขึ้นฟิล์ม
และเริ่มนิยมแทน PCBM ในช่วงหลัง ข้อได้เปรียบทางฟิสิกส์มีจริง แต่ข้อมูลชุดนี้แยกออกจาก
ความก้าวหน้าโดยรวมของวงการไม่ได้ เพราะไม่มีเปเปอร์ไหนเทียบ C60 กับ PCBM ในงานเดียวกัน

**ความมั่นใจ: ต่ำ** (ความต่างดิบอย่างเดียว หายหลังปรับปี)
**So what** ห้ามพูดว่า "C60 ดีกว่า PCBM" จากข้อมูลชุดนี้ · ต้องหาเปเปอร์ที่เทียบสอง ETL
ภายในงานเดียวกันมาเพิ่ม

## ข้อเสนอแนะรอบถัดไป

1. **`run_pipeline.py verify` จะไม่ผ่านแล้ว** เพราะ `target_table.csv` มีคอลัมน์เพิ่ม 10 คอลัมน์
   ต้อง commit ผลชุดใหม่แล้วอัปเดต `VERIFY_REF` ใน `run_pipeline.py`
2. **เก็บเปเปอร์ที่เทียบ modifier สองชนิดในงานเดียวกัน** — ข้อจำกัดที่แข็งที่สุด (96% ของสารอยู่
   เปเปอร์เดียว) แก้ได้ทางเดียวคือหาเปเปอร์แบบนี้ เป้าที่ชัดคือกลุ่ม SAM คาร์บาโซล
   (2PACz / MeO-2PACz / Me-4PACz) ซึ่งมีงานเทียบกันตรง ๆ อยู่
3. **เก็บเปเปอร์ที่เทียบ C60 กับ PCBM ในงานเดียวกัน** เพื่อแยกผลของ ETL ออกจากผลของปี
4. **`retention_light_mpp` มีแค่ 4 เครื่อง** เป็นตระกูลที่สำคัญที่สุด (ใกล้การใช้งานจริงสุด)
   แต่บางสุด ควรเก็บเพิ่มเป็นลำดับแรกของฝั่ง stability
