Repository: NiOx-based-Perovskite-Solar-Cell/Perovskite-Research

File: reports/report.html
รายงานการเตรียมข้อมูลและ EDA — Perovskite Solar Cell

รายงานความคืบหน้า · สิงหาคม 2569

  การเตรียมข้อมูลและการสำรวจข้อมูล
เซลล์แสงอาทิตย์เพอรอฟสไกต์

  จากไฟล์ Excel 95 ไฟล์ ถึงชุดข้อมูลที่พร้อมสร้างแบบจำลอง

  พร้อมข้อจำกัดเชิงโครงสร้างที่พบ และคำถามวิจัยที่ปรับให้ตรงกับสิ่งที่ข้อมูลตอบได้

95 อุปกรณ์
  31 เปเปอร์
  p-i-n NiOx ทั้งหมด
  target_table 95 × 44
  ตรวจกับต้นฉบับ 60/60 ค่า
  ยังไม่เริ่มสร้างแบบจำลอง

ขั้นตอนการเตรียมข้อมูลเส้นทางข้อมูล · การทำความสะอาด · ข้อผิดพลาดที่แก้ · การตรวจกับต้นฉบับ

  การสำรวจข้อมูล (EDA)ความต่างระหว่างแล็บ · ผลจากการเทียบภายในเปเปอร์ · กลไก · การไล่ปริมาณ

  เหตุผล ข้อจำกัด และความเป็นไปได้อะไรตอบได้ อะไรตอบไม่ได้ และเพราะอะไร

  คำถามวิจัยคำถามที่ปรับ · เหตุผล · แผนสร้างแบบจำลอง

สรุปสั้นที่สุด

  คุณภาพข้อมูลไม่ใช่ปัญหาแล้ว — ทุกค่าผ่านการคลีนและตรวจย้อนกับเปเปอร์ต้นฉบับ
  ปัญหาที่เหลือคือโครงสร้างของข้อมูล: นักวิจัยแต่ละกลุ่มตั้งค่าพารามิเตอร์การผลิตไว้คงที่
  แล้วแปรเฉพาะสารที่ใช้ดัดแปลงผิว HTL ทำให้พารามิเตอร์เชิงตัวเลขทุกตัว
  (ความเร็วปั่น อุณหภูมิอบ จังหวะ antisolvent) แยกไม่ออกจากตัวตนของเปเปอร์
  คำถามวิจัยจึงปรับจาก “พารามิเตอร์ตัวไหนขับคุณภาพผลึก” เป็น
  “การดัดแปลงผิว HTL ช่วยจริงไหม และทำงานผ่านกลไกใด”
  ซึ่งตอบได้ด้วยการเทียบ A/B ภายในแล็บเดียวกัน 11 เปเปอร์ และผลเบื้องต้นชัดเจนมาก

1 · Workflow การเตรียมข้อมูล

ข้อมูลตั้งต้นคือไฟล์ Excel 95 ไฟล์ (1 ไฟล์ = 1 device, ไฟล์ละ 6 ชีต) ที่สกัดด้วยมือจากเปเปอร์ 15 ฉบับ
เป้าหมายของขั้นนี้คือแปลงให้เป็นตารางเดียวที่ 1 แถว = 1 device พร้อมป้อนแบบจำลอง โดยทุกการตัดสินใจต้องตรวจสอบย้อนกลับได้

1.1 เส้นทางข้อมูล

0

Raw Data/*.xlsx

  95 ไฟล์ = 95 devices จาก 31 เปเปอร์ ไฟล์ละ 6 ชีต (device, layers, materials, process, properties, stability, vendors)

1

explore_reschema.ipynb — แตกชีตเป็นตาราง normalize

  ผูกทุกแถวด้วยรหัสอุปกรณ์ (ชื่อเปเปอร์ + หมายเลขตัวอย่าง) และวางโครงชั้นแบบระบบตำแหน่ง:
  เลขคู่ = ชั้นหลัก (1 Anode, 2 HTL, 4 PSK, 6 ETL, 8 Cathode) · เลขคี่กลาง = ชั้นเคลือบผิว (3, 5, 7)

  ผลลัพธ์ → processed/normalize/ 7 ตาราง

2

column_prepare.ipynb — คลีนคอลัมน์ทีละเรื่อง (102 cells)

  ทำงานแบบ “สำรวจก่อน แล้วค่อยแก้” ทีละหมวด A–L มีการตรวจสอบก่อนและหลังบันทึกผลทุกครั้ง

  ผลลัพธ์ → processed/prepared/ + audit trail ใน processed/audit/

3

recheck_comlumn_preapare.ipynb — ตรวจซ้ำ + สร้างตารางเป้าหมาย

  แตกพารามิเตอร์การผลิตออกเป็นคอลัมน์แยก 53 ตัว, รวมหน่วยเวลาให้เป็นวินาทีเหมือนกันหมด, เลือกค่า J–V ให้มาจากชุดเดียวกัน, สร้างดัชนีเสถียรภาพ

  ผลลัพธ์ → ชุดข้อมูลสุดท้าย 10 ตาราง

4

สำรวจข้อมูลชุดสุดท้าย (EDA)

  ตัวแรกสำรวจภาพรวมทั้งชุด ตัวหลังเจาะคำถามวิจัยที่ปรับใหม่ (บทที่ 2) — ทั้งคู่อ่านอย่างเดียว ไม่เขียนดิสก์

5

ขั้นถัดไป — สร้างแบบจำลองแล้ววัดน้ำหนักของแต่ละตัวแปร

  ยังไม่เริ่ม รอสรุปคำถามวิจัยกับอาจารย์ที่ปรึกษาก่อน

1.2 งานคลีนที่ทำจริง

หมวด	สิ่งที่แก้	ประเด็นสำคัญ	

A	Unicode ปะปน (μ กรีก กับ µ micro), ช่องว่างเกิน	ทำให้ค่าที่ควรเป็นตัวเดียวกันถูกนับแยก	

  B–C	คำสะกดผิด และสะกดต่างกัน (ตัวพิมพ์/วรรคตอน)	ยุบเข้าตารางชื่อมาตรฐาน (canonical map)	

  D–E	แปลง thickness_nm เป็นตัวเลข	รวมการแปลงหน่วย Å→nm และค่าที่กรอกเป็นช่วง	

  F, L	เสถียรภาพ: อุณหภูมิ/ความชื้น/retention เป็นตัวเลข	retention เพิ่มจาก 24 เป็น 28 devices จากการพบรูปแบบ percent ของ Excel	

  G	แปลงความบริสุทธิ์ของสารจากผู้ขาย	เก็บไว้ตรวจสอบที่มาของสาร ไม่ได้ใช้เป็นตัวแปรต้น	

  H	จัดกลุ่มตระกูลวัสดุ material_family	ค่าว่างมีความหมายต่างกันตามชั้น ไม่ใช่ข้อมูลตกหล่น	

  I	หน่วยของค่าที่วัดผิด	ตรวจแล้ว 15 แถวที่สงสัยเป็นค่าที่ถูกต้อง	

  J	สูตรเคมีของชั้นดูดแสง (a_Cs a_FA x_Br)	คำนวณจาก 2 แหล่งอิสระ: สูตรที่เปเปอร์เขียน และคำนวณย้อนจากสารตั้งต้น (โมล/มวล÷น้ำหนักโมเลกุล) เทียบได้ 16 เปเปอร์ ตรงกัน 6 · ครบ 95/95 devices (สูตรที่เปเปอร์เขียน 83 · คำนวณจากสารตั้งต้น 12)	

  K	ตัวทำละลาย 27 แบบ → 16 ระบบ	แตกเป็น solvent_1/2 พร้อมอัตราส่วนเชิงตัวเลข	

บั๊กที่พบระหว่างทางและแก้แล้ว

เลขชั้นถูกบันทึกเป็นข้อความคนละแบบ (1.0 กับ 1) — พอนำสองตารางมาต่อกันจึงจับคู่ไม่ติดแม้แต่แถวเดียว และโปรแกรมไม่ฟ้องอะไรเลย เป็นข้อผิดพลาดชนิดที่อันตรายที่สุดเพราะไม่มีสัญญาณเตือน

  ตัวค้นหาหน่วยที่ผิดพลาด — ตั้งใจหาหน่วย m² แต่ดันไปจับ cm² V⁻¹ s⁻¹ ซึ่งถูกอยู่แล้วมาด้วย จึงรายงานว่ามี 7 รายการที่ต้องแก้ ทั้งที่จริงมีเพียง 3

  ค่า JV ปนกันระหว่าง Champion กับ Average — การดึงค่าสูงสุดของแต่ละช่องแยกกัน ทำให้หยิบ Voc จากชุดหนึ่งและ FF จากอีกชุด ทำให้ PCE ≠ Voc×Jsc×FF/100 คลาดสูงสุด 1.64 หลังบังคับให้เลือกจากชุดเดียวกันเหลือ 0.503
 
อัปเดต 19 ส.ค. 2569 — แก้แล้ว: คำอธิบายเดิมที่ว่าส่วนต่างที่เหลือ “เป็นแค่การปัดเศษ” ไม่ถูกต้องทั้งหมด
 การตรวจโค้ดพบว่ายังมีการปนกันอีกชั้นระหว่างทิศทางการวัด (reverse scan กับ forward scan) ใน 5 device ·
 แก้แล้วโดยเพิ่มทิศทางเข้าเป็นส่วนหนึ่งของคีย์ชุดค่า และลดเกณฑ์ด่านตรวจจาก 1.0 เป็น 0.2 ·
 เหลือ 2 เครื่องที่เกินเกณฑ์ ซึ่งอธิบายได้ทั้งคู่ (ตัวเลขในเปเปอร์เองไม่สอดคล้อง 1 ตัว และการปัดเศษหยาบ 1 ตัว)
 · ดู audit_report.pdf ข้อค้นพบ O และ V

  แก้หน่วยแล้วตัวเลขที่ใช้งานจริงไม่ตาม — การแก้ความคล่องตัวโฮลจาก m² เป็น cm² (ต่างกัน 10,000 เท่า) ไม่ถูกส่งต่อไปยังค่าที่นำไปวิเคราะห์ เพราะค่านั้นคำนวณจากตัวเลขดิบ · ตอนนี้แก้แล้วและมีการตรวจดักไม่ให้เกิดซ้ำ

  การเชื่อมตาราง layers ทำแถวพอง 352→356 — เพราะชั้นที่ 7 บาง device มี 2 วัสดุ (PCBM + BCP) เปลี่ยนวิธีเป็น map ตรงแทน

  ข้อมูลสังเคราะห์ผง NiOx รั่วเข้าไปเป็นตัวแปรต้น — เป็นสูตรเตรียมผงก่อนใช้งาน ไม่ใช่ขั้นตอนสร้างเซลล์ และมาจากเปเปอร์เดียว จึงกรองออก 3 ชั้น (กรองตอนดึงค่า, ตรวจซ้ำตอนบันทึกผล, ติดป้ายเตือนไว้ในข้อมูล)

อัปเดต ก.ย. 2569 (ก) — ปิดรายการค้างจากการตรวจสอบย้อนกลับ [ทำบนชุด 44 อุปกรณ์]

  รายงานการตรวจสอบย้อนกลับ (audit_report.pdf) ปิดไป 17 จาก 20 รายการ เหลือค้าง 3 รายการที่ระบุว่า
  “ต้องเห็นเปเปอร์ต้นฉบับ” · รอบนี้ไล่ปิดต่อจนเหลือเฉพาะสิ่งที่ต้องใช้เปเปอร์ที่ยังเปิดไม่ได้จริง ๆ

ทำอะไร	ผล	

ด่านตรวจ 20 รายการ อ่านจากไฟล์บนดิสก์	ตรวจซ้ำทุกการแก้จากไฟล์ผลลัพธ์จริง ไม่เชื่อโน้ตบุ๊กต้นทาง — ผ่าน 18 ค้าง 1 ไม่มีรายการใดหาย ·
  ถ้ารันกระบวนการใหม่แล้วการแก้หลุด ด่านนี้จะหยุดทำงานทันที	

  จังหวะหยด antisolvent (รายการค้างเดิม)	เดิมตีความได้ 2 ทางและเลือกไว้ทางหนึ่งโดยไม่เคยตรวจ · พบว่าทางที่ใช้อยู่บังคับให้เปเปอร์หนึ่ง
  หยดสารตอนวินาทีที่หยุดปั่นพอดี ซึ่งเป็นไปไม่ได้ทางกายภาพ (ฟิล์มไม่มีเวลาตกผลึก) ·
  สลับไปใช้อีกการตีความ ซึ่งไม่มีเคสแบบนี้เลย และเปเปอร์ฉบับที่ 2 ยืนยันถ้อยคำนี้ตรง ๆ ·
  เปลี่ยนชื่อคอลัมน์ให้บอกวิธีคิดในตัวเอง เพื่อไม่ให้ความหมายเปลี่ยนเงียบ ๆ อีก	

  ชื่อค่าที่ไม่บอกว่าวัดจากชั้นไหน	ค่าความคล่องตัวของพาหะต่างกันได้ถึง 8 อันดับของขนาดเพราะเป็นคนละชั้น ·
  เติมชั้นให้เฉพาะแถวที่มีหลักฐานในต้นฉบับ (ระบุโครงสร้างอุปกรณ์ที่ไม่มีชั้นดูดแสง = วัดจากชั้นนำโฮลแน่นอน)
  ที่เหลือติดธงว่า “ยังไม่ทราบชั้น” ไม่เดา · มีการตรวจบังคับว่าทุกแถวต้องมีชั้นหรือมีธง	

  อ่านตรรกะการคลีนทั้ง 102 เซลล์ (สิ่งที่ audit ระบุว่ายังไม่ได้ทำ)	โครงสร้างแข็งแรง (มีด่านตรวจปิดท้ายทุกช่วง คอลัมน์ดิบไม่เคยถูกแก้ เขียนดิสก์จุดเดียวแล้วอ่านกลับมาเทียบ)
  · พบ 5 ประเด็น สำคัญที่สุดคือตัวแตกชื่อค่าอ่านแค่ “ชื่อ” ไม่เคยอ่านช่องหมายเหตุ
  ทั้งที่ 45 แถวมีชั้นระบุอยู่ในนั้นแล้ว — นี่คือรากเดียวของข้อผิดพลาด 4 ข้อที่ audit เคยเจอแยกกัน ·
  และพบว่าชุดข้อมูลกลางทาง (prepared/) ยังมีบั๊กที่ถูกปะให้ทีหลัง จึงต้องใช้ชุดสุดท้ายเท่านั้น	

ผลต่อข้อสรุปหลัก: ไม่เปลี่ยน — ΔPCE ยังเป็น +2.09% ดีขึ้น 11/11 เปเปอร์ (p = 0.001)
  และ VTFL ยังลดลง 8/8 · สิ่งที่เปลี่ยนคือความครอบคลุมเพิ่มขึ้น:
  ความต้านทาน recombination 15 → 16 อุปกรณ์ · retention 14 → 16 อุปกรณ์ ทำให้เทียบเสถียรภาพได้ 3 → 4 เปเปอร์
  (ยังเป็นข้อสังเกต ไม่ใช่ผลหลัก เพราะ n เล็ก)

อัปเดต ก.ย. 2569 (ข) — ชุดข้อมูลฉบับที่ 2: 44 → 95 อุปกรณ์ · 15 → 31 เปเปอร์

  เพิ่มไฟล์สกัดข้อมูลอีก 54 ไฟล์ แล้วรันกระบวนการทั้งเส้นใหม่ ·
  ตัวเลขทุกจุดในรายงานฉบับนี้ คำนวณจากชุด 95 อุปกรณ์แล้ว
  ส่วนกล่องที่ระบุว่า “[ทำบนชุด 44 อุปกรณ์]” เป็นบันทึกของรอบก่อนหน้า เก็บไว้เพื่อความต่อเนื่อง

สิ่งที่ได้เพิ่มขึ้น — และเป็นเหตุผลหลักที่คุ้มกับการเพิ่มข้อมูล

สิ่งที่วัด	ชุด 44	ชุด 95	ความหมาย	

เปเปอร์ที่มีการเทียบ A/B ในแล็บเดียวกัน	11	22	หน่วยวิเคราะห์หลักเพิ่มเป็นเท่าตัว — เป็นตัวชี้วัดที่สำคัญที่สุดของงานนี้	

  ตัวแปรคั่นกลาง (VTFL)	28	42	วิเคราะห์เส้นทางกลไกได้บนฐานที่กว้างขึ้น	

  ความหนาแน่นกับดักพาหะ	22	35	กลายเป็นตัวชี้วัดกลไกตัวที่สองที่มีนัยสำคัญ (ดูตารางผลหลัก)	

  ประสิทธิภาพที่เหลือหลังทดสอบ (~25 °C)	16	25	เปเปอร์ที่มีคู่เทียบเสถียรภาพ 3 → 7 ทำให้ผลฝั่งเสถียรภาพมีนัยสำคัญเป็นครั้งแรก	

  ค่าผลลัพธ์ J–V	43	94	—	

สิ่งที่ไม่เปลี่ยน — ข้อค้นพบเชิงโครงสร้างซ้ำรอยเดิมทุกข้อ

พารามิเตอร์เชิงตัวเลขยังไม่แปรค่าภายในเปเปอร์เลยแม้แต่ฉบับเดียว — เดิม 0 จาก 15 ตอนนี้ 0 จาก 31
  (ความเร็วปั่น · อุณหภูมิและเวลาอบ · ปริมาณและจังหวะ antisolvent) ·
  ข้อจำกัดเชิงโครงสร้างที่เป็นเหตุผลของการปรับคำถามวิจัย จึงไม่ได้เกิดจากการเลือกเปเปอร์ชุดแรก
  แต่เป็นธรรมชาติของวรรณกรรมสาขานี้จริง ๆ — ยืนยันด้วยข้อมูลที่เพิ่มเป็นเท่าตัว

  ความต่างระหว่างแล็บยังกลบทุกอย่าง — ความแปรปรวนระหว่างเปเปอร์มากกว่าภายในเปเปอร์ 3.5–4 เท่า (เดิม ~3 เท่า)

  อุปกรณ์ทั้ง 95 ตัวยังเป็นชนิด p–i–n ที่ใช้ NiOx เป็นชั้นส่งโฮลทั้งหมด

  ลำดับของกลุ่มสารยังเหมือนเดิม — SAM นำ ตามด้วยโมเลกุลอินทรีย์ แล้วเกลือไอออน

ผลหลักแข็งแรงขึ้นทุกด้าน — ขนาดผลใกล้เคียงเดิม แต่ฐานหลักฐานกว้างขึ้นมาก
  จึงเหลือโอกาสที่ผลจะเกิดจากความบังเอิญน้อยลงราว 100 เท่า

ตัวชี้วัด	ชุด 44	ชุด 95	

PCE	+2.09 · 11/11 · p = 0.001	+1.99 · 21/22 · p = 0.00001	

  VTFL (กับดัก ยิ่งลดยิ่งดี)	−0.145 · 8/8 · p = 0.008	−0.145 · 13/13 · p = 0.0002	

  ความหนาแน่นกับดัก	7/7 (n เล็ก)	12/12 · p = 0.0005	

  ประสิทธิภาพที่เหลือ	4/4 · p = 0.13 (ยังไม่มีนัยสำคัญ)	7/7 · p = 0.016	

สิ่งที่ต้องปรับในกระบวนการ — ข้อมูลใหม่ทำให้กฎเดิม 3 ข้อพัง
  ทั้งสามข้อเป็นชนิด “ผิดแบบเงียบ” คือไม่มีข้อความแจ้งเตือน ต้องไล่ดูถึงจะเจอ จึงเพิ่มการตรวจดักไว้ทุกข้อ

กฎเดิมพังยังไง	ผลที่เกิด	ปรับเป็น	

ชื่อค่าที่วัดถูกตัดสินด้วยเสียงข้างมาก — แบบฟอร์มสกัดรุ่นใหม่สะกดชื่อต่างจากเดิมเล็กน้อย
  พอไฟล์รุ่นใหม่มีมากกว่า ชื่อมาตรฐานจึงพลิกไปตามเสียงข้างมาก	ความหนาแน่นกับดักหายไปทั้งคอลัมน์ (ทั้ง 95 อุปกรณ์) เพราะขั้นตอนถัดไปยังอ้างชื่อเดิม
  — ไม่มีข้อความเตือนใด ๆ · ความต้านทานอนุกรมและ recombination ก็โดนแบบเดียวกัน	ประกาศรายชื่อที่ขั้นตอนถัดไปอ้างถึงไว้ตายตัว ให้ชนะเสียงข้างมากเสมอ ·
  เพิ่มการตรวจที่หยุดทำงานทันทีถ้าชื่อไหนหาไม่เจอสักแถว ·
  พบว่า “ความหยาบผิว” มีถึง 7 ชื่อสำหรับสิ่งเดียวกัน — รวมให้แล้ว	

  กติกาแยกระดับพลังงาน เดิมถือว่า “ค่าเป็นบวก = คนละปริมาณ”	3 เปเปอร์รายงานระดับขอบแถบเป็นขนาดโดยละเครื่องหมายลบ จึงถูกจัดผิดประเภท	แยกด้วยขนาดแทน: 3–7 eV = ค่าสัมบูรณ์ที่ลืมใส่เครื่องหมาย · 0–2 eV = ระยะจากระดับ Fermi จริง	

  จังหวะหยด antisolvent — “นับจากเริ่มปั่น” ตีความได้ 2 แบบ	ถ้านับจากขั้นปั่นสุดท้าย จะมี 9 อุปกรณ์จาก 4 เปเปอร์ ที่หยดสารหลังหยุดปั่นไปแล้ว ซึ่งเป็นไปไม่ได้	ยืนยันว่าต้องนับจากโปรแกรมปั่นทั้งหมด — ปิดข้อสงสัยที่ค้างมาตั้งแต่การตรวจสอบย้อนกลับได้โดยไม่ต้องเปิดเปเปอร์	

ของใหม่ที่กฎเดิมไม่รู้จัก 77 รายการ — เพิ่มการสรุปรายการอัตโนมัติทุกครั้งที่รัน
  (เก็บไว้ที่ processed/audit/new_inventory_items.csv) เพื่อไม่ให้ของใหม่กลายเป็นค่าว่างเงียบ ๆ อีก ·
  ที่ต้องตัดสินใจก่อนเข้าแบบจำลอง: วิธีเคลือบแบบใหม่ (blade / slot-die / spray pyrolysis)
  ซึ่งเดิมชุดข้อมูลเป็นการปั่นเคลือบล้วน — อาจเป็นตัวแปรใหม่ หรือกลายเป็นตัวกวนตัวใหม่ ยังไม่ได้ตัดสิน

ยังเปิดค้าง: 3 อุปกรณ์จากชุดใหม่ที่ค่า J–V คูณกันไม่ลงตัว
  (jpowsour · apsusc · acsaem.4c02471) — ตรวจแล้วไม่ใช่การหยิบค่าข้ามชุด
  แต่ละตัวมีค่าชุดเดียว จึงเป็นความไม่สอดคล้องในเปเปอร์เองหรือกรอกผิด · ขึ้นทะเบียนไว้แล้ว รอเปิดเปเปอร์ชี้ขาด

1.3 การตรวจย้อนกับเปเปอร์ต้นฉบับ (ground-truth validation)

ตรวจไปแล้ว 2 เปเปอร์ โดยเปิดทั้งตัวเปเปอร์และไฟล์ Supporting Information ไล่เทียบทุกค่าที่สกัดมา — ฉบับแรก Tirado et al., Adv. Mater. Interfaces 2025 (open access) และฉบับที่สอง Du et al., CCS Chem. 2026, 8, 1964–1974 (diamond open access) ตรงทั้งคู่ 30/30 ค่า · รายละเอียดของฉบับที่สองอยู่ท้ายหัวข้อนี้

สิ่งที่เทียบ	แหล่งในเปเปอร์	ผล	

Voc, Jsc, FF, PCE, Rs ของ 4 device	Table 1	20/20	

  อายุพาหะ TRPL และความกว้างสเปกตรัม	Table 2	8/8	

  สูตรเคมีชั้นดูดแสง, โครงสร้างชั้น, ความหนา, เงื่อนไขทดสอบเสถียรภาพ	เนื้อความหัวข้อ 2	ตรงทั้งหมด	

  สารตั้งต้น 5 ชนิด, ตัวทำละลาย, ขั้นตอนปั่นเคลือบ, ความหนาชั้นระเหย, สูตรสังเคราะห์ NiOx	ข้อมูลเสริม หัวข้อ 1.1–1.2	12/12	

  รวม	เทียบทีละค่า	30/30	

สิ่งที่การตรวจนี้พิสูจน์ และสิ่งที่มันเจอโดยไม่คาดคิด

  พิสูจน์ว่า การคลีนไม่ได้ทำค่าเพี้ยน — ทั้งการแปลง FF จากเศษส่วนเป็นเปอร์เซ็นต์ การอ่านค่าความหนาที่เขียนเป็นช่วง การแตกสูตร ABX₃ และการจัดชั้นให้ถูกตำแหน่ง ผ่านการเทียบกับต้นทางจริงหมด

  สิ่งที่เจอเพิ่ม — SI ระบุค่าที่ขัดกับข้อมูลเดิม 3 จุด และแก้ตามหลักฐานแล้ว:
  เวลาอบ 30 นาที (ค่าเดิมมีเคสที่กรอกเป็น 30 ชั่วโมง), เวลาพลาสมา 10 นาที (ค่าที่เดาไว้ก่อนหน้าผิด),
  และค่าแถบพลังงานรายตัวอย่างจาก Tauc plot ผลข้างเคียงคือ ค่าผิดปกติของเวลาอบหายไป
  ทำให้ทั้งชุดข้อมูลมีค่ากลาง 1800 วินาที สูงสุด 3600 วินาที ซึ่งสมเหตุสมผลทางกายภาพทั้งหมด

  บทเรียนที่สำคัญกว่า — ในอีกเปเปอร์หนึ่งพบว่าไฟล์ Excel ของเรากรอกตรงตามต้นฉบับทุกตัว
  แต่หลักฐานทางฟิสิกส์ 4 ชั้นชี้ว่าตัวเปเปอร์เองพิมพ์ผิด (0.7 M ที่ควรเป็น 0.07 M)
  การตรวจสอบจึงต้องไปถึงระดับ “ค่านี้เป็นไปได้ทางฟิสิกส์ไหม” ไม่ใช่แค่ “ตรงกับต้นฉบับไหม”

เปเปอร์ฉบับที่ 2 — Du et al., CCS Chem. 2026 (ตรวจ ก.ย. 2569) [ทำบนชุด 44 อุปกรณ์]

  เลือกฉบับนี้เพราะเป็นเปเปอร์ที่ค้างข้อสงสัยไว้: ตัวเลข J–V ของอุปกรณ์ควบคุมไม่คูณกันลงตัว
  ผลตรวจ: ค่าที่เราสกัดมาตรงกับเปเปอร์ทุกตัว 30/30
  (ขั้นตอนการผลิต 14 ค่า · สูตรเคมี · VTFL กับความหนาแน่นกับดัก 3 คู่ · ระดับพลังงาน 3 ค่า · เสถียรภาพ 6 ค่า · J–V ทั้ง 3 อุปกรณ์)
  แต่การไล่ทีละบรรทัดทำให้เจอค่าที่ตกหล่นหรือกรอกผิดเพิ่มอีก 4 จุด ซึ่งแก้ที่ต้นทางแล้วทั้งหมด

เจออะไร	หลักฐานในเปเปอร์	แก้เป็น	

ค่า work function ของอุปกรณ์ควบคุมกรอกเป็น 4.52 eV	เปเปอร์ระบุ “…with a WF of 4.75 eV”	แก้เป็น 4.75	

  ปริมาณเดียวกันถูกเรียก 2 ชื่อในเปเปอร์เดียว (WF กับ Work Function)	ตัวอย่างที่ 1 ใช้ชื่อเต็ม ตัวอย่างที่ 2–3 ใช้ตัวย่อ	ยุบเป็นชื่อเดียว — สำคัญเพราะด่านตรวจช่วงค่าไล่ตามชื่อ แถวที่ใช้ตัวย่อจึงเคยหลุดการตรวจ	

  ความต้านทาน recombination ของอุปกรณ์ควบคุมหายไปทั้งค่า	เปเปอร์ระบุ “from 179 to 372 and 488 Ω”	เติม 179 Ω → คอลัมน์นี้จาก 15 เป็น 16 อุปกรณ์	

  เงื่อนไขทดสอบเสถียรภาพของ 2 อุปกรณ์ไม่ได้กรอกอุณหภูมิ	เปเปอร์ระบุว่าเก็บที่ อุณหภูมิห้อง ทั้งสามตัวในการทดสอบเดียวกัน	เติม 25 °C → retention จาก 14 เป็น 16 อุปกรณ์ และเทียบได้ 3 → 4 เปเปอร์	

ปิดข้อสงสัยเดิมได้ — เนื้อความของเปเปอร์เขียน Voc 1.15 · Jsc 23.53 · FF 76.40 · PCE 20.17
  ซึ่งตรงกับไฟล์ของเราทุกตัว แต่คูณกันแล้วได้ 20.67 ไม่ใช่ 20.17 ·
  อีกสองอุปกรณ์ในเปเปอร์เดียวกันคูณลงตัวปกติ แปลว่าความไม่สอดคล้องอยู่ในตัวเปเปอร์เอง
  (ผิดซ้ำทั้งในตารางเสริมและในเนื้อความ) ไม่ใช่ความผิดพลาดของการสกัดข้อมูล ·
  เราเก็บค่า 20.17 ตามต้นฉบับและประกาศข้อจำกัดนี้ไว้ · ทดสอบแล้วว่าไม่ว่าใช้ค่าไหน ผลหลักไม่เปลี่ยน

  บทเรียนที่ได้เพิ่ม — การเติมข้อมูลจริงเผยบั๊กในกติกาของเราเอง
  พอเติมค่า 179 Ω เข้าไป ตัวตรวจ “ค่านี้หลุดสเกลจากกลุ่มไหม” กลับติดธงค่า 179
  ทั้งที่ค่า 372 และ 488 ซึ่งมาจากรูปเดียวกันของเปเปอร์เดียวกันไม่ติด ·
  สาเหตุคือตัวตรวจวัดระยะห่างเป็นรายอุปกรณ์ ทั้งที่ปัญหาสเกลเกิดจากนิยามและหน่วยที่เปเปอร์เลือกใช้
  จึงเป็นคุณสมบัติของเปเปอร์ ไม่ใช่ของอุปกรณ์ · แก้เป็นวัดที่ระดับเปเปอร์ พร้อมการตรวจที่จะหยุดทำงานทันที
  ถ้าธงไม่เท่ากันภายในเปเปอร์เดียว

1.4 ผลลัพธ์ — ชุดข้อมูลสุดท้าย 10 ตาราง

ชื่อไฟล์เป็นชื่อจริงบนดิสก์ อยู่ในโฟลเดอร์ processed/prepared_v2/ ใช้อ้างอิงเวลาเปิดไฟล์หรือคุยกับคนที่มาทำต่อ

ไฟล์	ขนาด	บทบาท	

target_table.csvตารางหลัก	95 × 44	ตารางหลักสำหรับสร้างแบบจำลอง — 1 แถว = 1 อุปกรณ์ ฝังการตัดสินใจทุกข้อไว้แล้ว (เลือกค่า J–V จากชุดเดียวกัน, เติม 0 ให้ไอออนที่ไม่อยู่ในสูตร, แยกจุดอ้างอิงเวลาของ antisolvent)	

  process.csvขั้นตอนการผลิต	1,417 × 104	ทุกขั้นตอนการผลิตแยกตามชั้น + พารามิเตอร์ที่แตกเป็นคอลัมน์ 53 ตัว + ร่องรอยการแก้ทุกครั้ง	

  properties.csvค่าที่วัดได้	1,119 × 16	ค่าที่เปเปอร์รายงาน แยกชื่อค่าที่วัดออกจากเงื่อนไขการวัด พร้อมตัวเลขที่แปลงแล้ว	

  materials.csvสารตั้งต้น	1,205 × 16	สารตั้งต้นรายชั้น + ระบบตัวทำละลาย	

  layers.csvชั้นของเซลล์	760 × 11	วัสดุรายชั้น + ความหนา + ชนิดชั้น (หลัก/เคลือบ/additive)	

  vendors.csvแหล่งซื้อสาร	1,551 × 8	แหล่งซื้อและความบริสุทธิ์ — ไว้ตรวจสอบที่มา ไม่ใช่ตัวแปรในแบบจำลอง	

  stability.csvการทดสอบเสถียรภาพ	90 × 23	1 แถว = 1 การทดสอบ (อุปกรณ์เดียวมีได้หลายเงื่อนไข)	

  psk_composition.csvสูตรเคมีชั้นดูดแสง	95 × 12	สูตรเคมีครบทุกไอออน + ที่มา + ผลเทียบ 2 แหล่ง — เป็นหลักฐานสำหรับเขียนระเบียบวิธี	

  devices.csv · device_layer_flags.csvทะเบียนอุปกรณ์	95 × 13 · 95 × 10	ทะเบียนอุปกรณ์และธงบอกโครงสร้างชั้น	

2 · การสำรวจข้อมูล (EDA)

EDA แบ่งเป็นสองระดับ: ระดับแรกสำรวจภาพรวมทั้งชุด ระดับที่สองเจาะเฉพาะคำถามที่ข้อมูลตอบได้จริง
สิ่งที่พบในระดับแรกคือเหตุผลทั้งหมดที่ทำให้ต้องมีระดับที่สอง

2.1 ความครบถ้วนของข้อมูล

กลุ่ม	ตัวแปร	จำนวน device	

ผลลัพธ์ (Y)	voc jsc ff pceแรงดัน · กระแส · ความสมบูรณ์ของกราฟ · ประสิทธิภาพรวม — สี่ค่านี้เลือกจากชุดเดียวกันเสมอ	94 · 93	

  ตัวแปรคั่นกลาง	vtflแรงดันที่ใช้เติมกับดักให้เต็ม — ตัวแทนความหนาแน่นกับดักพาหะ	42	

  	trap_density · rs · rrecความหนาแน่นกับดัก · ความต้านทานอนุกรม · ความต้านทาน recombination	35 · 31 · 19	

  เสถียรภาพ	retention_25c · degradation_rateประสิทธิภาพที่เหลือหลังทดสอบที่ ~25 °C · อัตราการเสื่อมต่อชั่วโมง	25	

  พารามิเตอร์การผลิต	psk_spin_rpm psk_anneal_C psk_anneal_time_s antisolvent_vol_uL antisolvent_drop_frac htl_anneal_C ฯลฯความเร็วปั่น · อุณหภูมิและเวลาอบ · ปริมาณและจังหวะหยด antisolvent (11 คอลัมน์)	58–91	

  ตัวควบคุม	a_Cs a_FA x_Br · etl_familyสัดส่วน Cs, FA และ Br ในสูตรเคมี · ชนิดวัสดุชั้น ETL	95	

  การดัดแปลงผิว	coat_htl · htl_mod_kind · coat_pskมีการเคลือบผิว HTL หรือไม่ · เคลือบทับหรือผสมในน้ำหมึก · มีการเคลือบผิวชั้นดูดแสงหรือไม่	95	

ข้อสังเกตสำคัญสองข้อ: (1) grain_size ซึ่งเป็นแกนของคำถามวิจัยเดิม ยังมีรายงานไม่ถึงครึ่งของอุปกรณ์
จึงใช้ vtfl เป็นตัวแทน (มี 42 device และสัมพันธ์กับความหนาแน่นกับดักโดยตรง rho +0.76)
(2) ค่าที่หายไปหายเป็นก้อนตามเปเปอร์ ไม่ได้หายแบบสุ่ม — เปเปอร์ที่ไม่วัด SCLC ก็ไม่มีทั้งเปเปอร์
จึงห้ามเติมค่าข้ามเปเปอร์เด็ดขาด

สิ่งที่ยืนยันแล้วว่าใช้เป็นตัวแปรต้นไม่ได้

  PCE = Voc × Jsc × FF / 100 — พิสูจน์จากข้อมูลจริง (สหสัมพันธ์ 0.996) การฝึกแบบจำลองทำนาย PCE ตรง ๆ
  จึงไม่ให้ข้อมูลใหม่เลย ต้องฝึกสามองค์ประกอบแยกแล้วคูณกลับ ·
  coat_etl เป็นจริง 88/95 device และ is_coated 91/95 (เกือบทุก device มีชั้นบัฟเฟอร์อย่างน้อย BCP)
  ความแปรปรวนน้อยมากและกระจุกอยู่ไม่กี่เปเปอร์ ยังใช้เป็นตัวแปรไม่ได้ เก็บไว้ตรวจความถูกต้องเท่านั้น

2.2 ปัญหาแรกที่เห็น — ความต่างระหว่างแล็บกลบทุกอย่าง

รูปที่ 1 — ประสิทธิภาพของแต่ละ device แยกตามเปเปอร์ (จุดดำ = ค่ากลางของเปเปอร์นั้น)
  ความแปรปรวนระหว่างเปเปอร์มากกว่าความแปรปรวนภายในเปเปอร์ประมาณ 3.5–4 เท่า
  แปลว่าถ้าเทียบ device ข้ามเปเปอร์กันตรง ๆ สิ่งที่วัดได้ส่วนใหญ่คือ “ฝีมือและเงื่อนไขของแล็บ” ไม่ใช่ผลของตัวแปรที่สนใจ
  นี่คือเหตุผลที่ตอนวัดผลแบบจำลองต้องตัดทั้งเปเปอร์ออกทีละฉบับ (วิธีนี้เรียก LeaveOneGroupOut) ไม่ให้แบบจำลองเห็นแล็บที่กำลังทดสอบเลยแม้แต่อุปกรณ์เดียว

2.3 ปัญหาที่สอง — และเป็นตัวชี้ขาด

หลักการพื้นฐานของการวัดผลของตัวแปรใด ๆ คือต้องมีตัวอย่างที่ ตัวแปรนั้นต่างกัน แต่อย่างอื่นเหมือนกัน
ในชุดข้อมูลนี้ “อย่างอื่นเหมือนกัน” มีทางเดียวคืออยู่ในเปเปอร์เดียวกัน
(แล็บเดียว คนเดียว เครื่องเดียว ล็อตสารเคมีเดียว) จึงนับว่าตัวแปรแต่ละตัวแปรค่าภายในเปเปอร์ตัวเองกี่เปเปอร์

รูปที่ 2 — จำนวนเปเปอร์ (จาก 31) ที่ค่าของตัวแปรนั้นแปรผันภายในเปเปอร์ตัวเอง
  แถบเทาคือผลลัพธ์ Y ซึ่งแปรครบทุกเปเปอร์ตามที่ควรเป็น (ยืนยันว่าวิธีนับไม่เพี้ยน)
  แถบเขียวคือการดัดแปลงผิว HTL ซึ่งแปร 21–22 เปเปอร์
  แถบส้มคือพารามิเตอร์เชิงตัวเลขทั้งหมด ซึ่งแปร 0–1 เปเปอร์

ข้อค้นพบที่กำหนดทิศทางของงานทั้งหมด

  ในแต่ละเปเปอร์ นักวิจัยตั้งสูตรการผลิตไว้คงที่ แล้วแปรเฉพาะสิ่งที่ตัวเองศึกษา
  และสิ่งที่วงการ p-i-n ศึกษาอยู่ในช่วงนี้พอดีคือการดัดแปลงผิว HTL (buried interface)

  ผลคือ ความเร็วปั่น อุณหภูมิและเวลาอบ ปริมาณและจังหวะ antisolvent
  ไม่แปรค่าเลยแม้แต่เปเปอร์เดียว ตัวแปรเหล่านี้จึงเป็น “ลายนิ้วมือของเปเปอร์” อย่างสมบูรณ์
  ต่อให้ตัดทั้งเปเปอร์ออกตอนทดสอบ แบบจำลองก็ยังแยกไม่ออกว่าผลที่เห็นมาจากพารามิเตอร์หรือมาจาก “แล็บไหนเป็นคนทำ”

  นัยตรง: สหสัมพันธ์แรง ๆ ที่เคยเห็นในการสำรวจรอบแรก เช่น อุณหภูมิอบ HTL กับ FF (−0.74)
  หรือจังหวะหยด antisolvent กับ PCE (+0.52) เป็นความสัมพันธ์ระหว่างเปเปอร์ล้วน ไม่ใช่หลักฐานเชิงกลไก

2.4 ตัวแปรที่เหลือใช้ได้ — และเปเปอร์ที่ใช้ได้

รูปที่ 3 — device ทั้งหมดเรียงตามเปเปอร์ เทา = ไม่ดัดแปลงผิว HTL (control) ส้ม = ดัดแปลง (treated)
  ข้อความใต้จุดคือสารที่ใช้ · 22 เปเปอร์มีทั้ง control และ treated ในตัวเอง = มีการทดลอง A/B ในแล็บเดียวกันให้เทียบ
  ส่วน 9 เปเปอร์ที่เหลือตกไปเพราะทุก device ถูกดัดแปลงหมด หรือไม่ถูกดัดแปลงเลย ซึ่งเป็นข้อจำกัดของการออกแบบการทดลอง ไม่ใช่ข้อมูลขาด

2.5 ผลหลัก — การเทียบภายในเปเปอร์เดียวกัน

หน่วยวิเคราะห์เปลี่ยนจาก device เป็น เปเปอร์: ในแต่ละเปเปอร์คำนวณผลต่างระหว่างค่าเฉลี่ยของกลุ่มที่ดัดแปลง
กับค่าของ control ในเปเปอร์นั้น ได้ผลต่าง 1 ค่าต่อ 1 เปเปอร์ จึงไม่เกิดปัญหานับตัวอย่างซ้ำ
รายงานสองแบบคู่กันเสมอ — Δmean (เฉลี่ยทุกกลุ่มที่ดัดแปลง รวมโดสที่ยังไม่ปรับจูน) และ
Δbest (เฉพาะตัวที่ดีที่สุด ตรงกับสิ่งที่เปเปอร์เคลม)

รูปที่ 4 — ผลต่าง (ดัดแปลง − control) ของแต่ละเปเปอร์ · จุดน้ำเงิน = Δmean, สี่เหลี่ยมส้ม = Δbest
  ค่า p มาจาก sign test แบบ exact binomial ซึ่งไม่ต้องสมมติการแจกแจง จึงเหมาะกับ n เล็ก

ตัวชี้วัด	จำนวนเปเปอร์	ค่ากลาง Δmean	ค่ากลาง Δbest	ทิศทางที่ดี	sign test	

PCE (%)	22	+1.99	+2.51	21/22	p = 0.00001	

  FF (จุด)	22	+1.96	+3.36	20/22	p = 0.0001	

  Jsc (mA/cm²)	22	+0.62	+0.78	20/22	p = 0.0001	

  Voc (V)	22	+0.048	+0.050	18/22	p = 0.004	

  VTFL (V, ต่ำดีกว่า)	13	−0.145	−0.15	13/13	p = 0.0002	

  ความหนาแน่นกับดัก (cm⁻³, ต่ำดีกว่า)	12	−1.6×10¹⁵	−1.8×10¹⁵	12/12	p = 0.0005	

  retention @25 °C (%)	7	+10	+11	7/7	p = 0.016	

อ่านตารางนี้ว่า: ถ้าการดัดแปลงผิว HTL ไม่มีผลจริง โอกาสที่ผลจะออกมาทางบวก 21 จาก 22 เปเปอร์โดยบังเอิญคือประมาณ 0.001%
สังเกตว่า FF เป็นทางหลักที่ผลวิ่งผ่าน (20/22 และขนาดใหญ่) มากกว่า Voc (18/22)
ซึ่งสอดคล้องกับกลไกที่เกิดที่รอยต่อมากกว่ากลไกที่เกิดในเนื้อฟิล์ม

2.6 กลไก — ตัวแปรคั่นกลางบอกอะไร

สมมติฐานเชิงกลไกคือ ดัดแปลงผิว → กับดักพาหะที่รอยต่อลดลง → FF และ Voc สูงขึ้น → PCE สูงขึ้น
ตัวที่วัดกลางทางได้คือ VTFL (แรงดันที่ต้องใช้เติมกับดักให้เต็ม จากการวัดแบบ SCLC) — ค่าสูงแปลว่ากับดักเยอะ ฟิล์มแย่

รูปที่ 5 — ซ้าย: VTFL ของ control เทียบกับกลุ่มที่ดัดแปลง เชื่อมเส้นภายในเปเปอร์เดียวกัน ลดลงทั้ง 13 เปเปอร์ที่วัดได้
  ขวา: เปเปอร์ที่กับดักลดมาก ได้ประสิทธิภาพเพิ่มมากขึ้นด้วยหรือไม่ — ทิศทางถูก แต่ n = 13 ยังประเมินความชันไม่แม่น

ข้อต่อของโซ่กลไกครบทุกข้อ

  กับดักลดลง 13/13 เปเปอร์อิสระ → FF เพิ่ม 20/22 → PCE เพิ่ม 21/22
  นี่คือหลักฐานเชิงกลไกที่ไม่มีเปเปอร์เดี่ยวฉบับไหนใน dataset ให้ได้
  เพราะแต่ละฉบับวัดกับดักของสารตัวเองในแล็บตัวเองเท่านั้น

2.7 แยกตามกลุ่มสารที่ใช้ดัดแปลง

รูปที่ 6 — ผลต่าง PCE เทียบ control ของเปเปอร์ตัวเอง แยกตามตระกูลเคมีของสารที่ใช้
  (SAM = โมเลกุลชั้นเดียวตระกูลคาร์บาโซล เช่น 2PACz, Me-4PACz · เกลือไอออน = CsI, NH₄PF₆, LiPF₆, NaPF₆, EMIMI ·
  โมเลกุลอินทรีย์อื่น = BDT-POZ, PTES, TFFA) จุดดำคือค่ากลาง

ทุกกลุ่มไปทางบวกหมด โดย SAM นำอยู่ (ค่ากลาง +4.00 จาก 7 เปเปอร์) ตามด้วยโมเลกุลอินทรีย์ (+1.80 จาก 14 เปเปอร์)
และเกลือไอออน (+0.56 จาก 4 เปเปอร์) — ลำดับเดิมยังยืนหลังข้อมูลเพิ่มเท่าตัว แต่ ยังจัดอันดับไม่ได้ เพราะบางกลุ่มมีเพียง 4–7 เปเปอร์
และกลุ่มออกไซด์ (Al₂O₃) หลุดจากการเทียบไปเลย เพราะเปเปอร์เดียวที่ใช้สารนี้เคลือบทุก device จนไม่เหลือ control

2.8 เรื่องปริมาณ — สองเปเปอร์ที่ไล่ความเข้มข้น

รูปที่ 7 — สองเปเปอร์เดียวที่ทดลองไล่ความเข้มข้นภายในแล็บเดียวกัน
  (บน: CsI 5/10/15/20 mg mL⁻¹ · ล่าง: EMIMI 1/2/4% แบบผสมในน้ำหมึกไม่ใช่เคลือบทับ)
  เส้นประส้มคือค่าของ control จุดที่อยู่ต่ำกว่าเส้นแปลว่าดัดแปลงแล้วแย่ลง

ผลไม่ใช่ “ยิ่งมากยิ่งดี” — และข้อนี้สำคัญกว่าที่คิด

  ทั้งสองเปเปอร์ให้เส้นโค้งคว่ำที่มีจุดเหมาะสมชัดเจน: CsI ดีที่สุดที่ 10 mg/mL (+1.80) แต่ที่ 20 mg/mL
  แย่กว่าไม่ใส่เลย (−0.50) ส่วน EMIMI ดีที่สุดที่ 1% และที่ 4% ก็ต่ำกว่า control เช่นกัน

  นี่เป็นหลักฐานจากข้อมูลของเราเองว่า “ดัดแปลงอะไรก็ได้แล้วจะดีขึ้น” ไม่จริง
  ซึ่งใช้ตอบข้อโจมตีเรื่องอคติจากการตีพิมพ์ได้โดยตรง และเป็นเหตุผลที่ต้องรายงาน Δmean คู่กับ Δbest เสมอ
  ไม่ใช่เลือกรายงานแค่ตัวที่ดีที่สุด

2.9 ตรวจตัวกวน — ผลต่างที่ได้สะอาดจริงไหม

ผลต่างในหัวข้อ 2.5 จะเชื่อถือได้ก็ต่อเมื่อภายในเปเปอร์เดียวกัน ทุกอย่างนอกจากการดัดแปลงผิว HTL เหมือนกันหมด
จึงไล่ตรวจ 12 ตัวแปรในทั้ง 11 เปเปอร์ ได้แก่ สัดส่วนไอออนในสูตรเคมี ชนิด ETL ธงการเคลือบชั้นอื่น
ความเร็วปั่น อุณหภูมิและเวลาอบ ปริมาณและจังหวะ antisolvent และชนิดของค่า JV ที่รายงาน

ผลตรวจ: ไม่มีเปเปอร์ใดที่ตัวแปรอื่นแปรร่วมไปกับการดัดแปลงเลย

  ทั้ง 12 ตัวแปร คงที่ภายในทั้ง 11 เปเปอร์ที่ใช้เทียบ แปลว่าผลต่างที่วัดได้ไม่ปนกับความต่างอื่น
  (ตัวแปรที่แปรภายในเปเปอร์มีอยู่จริง 2 กรณี แต่อยู่ในเปเปอร์ที่ไม่มี control อยู่แล้ว จึงไม่กระทบผล)

ข้อความที่ถอนคืนแล้ว และแก้ที่ต้นทางเรียบร้อยแล้ว (19 ส.ค. 2569)

  ฉบับก่อนหน้าของรายงานนี้ระบุไว้ตรงนี้ว่า “ในทั้งชุดข้อมูลมีการเทียบเชิงตัวเลขภายในเปเปอร์อยู่กรณีเดียว —
  solr_202400534 ต่างกันแค่ความเร็วปั่นจาก 5000 เป็น 1000 rpm แล้วได้ PCE เพิ่มจาก 20.37 เป็น 24.21”
  ข้อความนั้นผิดและถอนคืนแล้ว

  การเปิดไฟล์ Excel ต้นทางพบว่า device ทั้งสองตัวใช้โปรแกรมปั่นเหมือนกันทุกประการ (1000 rpm แล้วตามด้วย 5000 rpm)
  ค่า 1000 ที่ปรากฏเกิดจากขั้นตอน 5000 rpm ของ Sample2 ถูกกรอกไว้ในช่อง “คำอธิบาย” แทนช่อง “ค่าตัวเลข”
  ตัวสกัดจึงอ่านไม่เจอแล้วถอยไปหยิบค่าของขั้นแรกแทน

  ผลที่ตามมา: psk_spin_rpm (ความเร็วปั่นเคลือบ) แปรผันภายในเปเปอร์ 0 จาก 15 ไม่ใช่ 1 จาก 15 —
  ข้อสรุปหลักของบทที่ 2 (พารามิเตอร์เชิงตัวเลขทุกตัวถูกตรึงคงที่ทั้งเปเปอร์) จึงแข็งแรงขึ้น โดยไม่มีข้อยกเว้นเหลืออยู่เลย

  สถานะ: แก้ที่ต้นทางแล้ว — เพิ่มขั้นตอนกู้ค่าจากช่อง “คำอธิบาย”
  พร้อมการตรวจที่จะหยุดการทำงานทันทีถ้ามีตัวเลขตกค้างอยู่ในช่องนั้นอีก ·
  รายละเอียดเต็มในรายงานการตรวจสอบย้อนกลับ (reports/audit_report.pdf) ข้อค้นพบ A

3 · เหตุผล ข้อจำกัด และความเป็นไปได้

บทนี้แยกให้ชัดว่าอะไรที่ชุดข้อมูลนี้ตอบได้ อะไรตอบไม่ได้ และตอบไม่ได้เพราะอะไร
เพื่อไม่ให้ข้อสรุปในบทถัดไปถูกโจมตีในจุดที่เรารู้ตัวอยู่แล้ว

3.1 ข้อจำกัดเชิงโครงสร้าง — ข้อใหญ่ที่สุด

กลุ่มตัวแปร	แปรภายในเปเปอร์	สถานะ	

การดัดแปลงผิว HTL
coat_htl htl_mod_kind mod_class — เคลือบผิวหรือไม่ · เคลือบทับหรือผสมในน้ำหมึก · ตระกูลของสารที่ใช้	21–22 / 31	ใช้เป็นตัวแปรหลักได้ — มีการเทียบ A/B ในแล็บเดียวกันจริง	

  สูตรเคมีของชั้นดูดแสง
a_Cs a_FA x_Br	1 / 31	ใช้เป็นตัวควบคุม — ต้องใส่เข้าแบบจำลองเสมอเพราะกระทบ Voc/Jsc โดยตรงทางฟิสิกส์	

  พารามิเตอร์เชิงตัวเลขทุกตัว
psk_spin_rpm psk_anneal_C antisolvent_drop_frac ฯลฯ — ความเร็วปั่น · อุณหภูมิและเวลาอบ · จังหวะหยด antisolvent	0 / 31	ใช้ไม่ได้ — confound 100% กับตัวตนของเปเปอร์	

  สถาปัตยกรรมอื่น
etl_family coat_psk coat_etl — ชนิดวัสดุชั้น ETL · การเคลือบผิวชั้นดูดแสง · ชั้นบัฟเฟอร์	0 / 31	ใช้ไม่ได้ — เหตุผลเดียวกัน (ใส่เป็นตัวควบคุมได้ แต่ห้ามตีความ SHAP เชิงกลไก)	

  (เทียบ) ผลลัพธ์ Y	31 / 31	แปรครบตามที่ควรเป็น — ยืนยันว่าวิธีนับไม่เพี้ยน	

สาเหตุไม่ใช่ความบังเอิญของการเลือกเปเปอร์ แต่เป็นธรรมชาติของวรรณกรรมสาขานี้:
งานตีพิมพ์แต่ละชิ้นจะตรึงสูตรการผลิตไว้แล้วแปรเฉพาะสิ่งที่ตัวเองอ้างว่าค้นพบ
การเก็บเปเปอร์เพิ่มด้วยเกณฑ์เดิมจึงไม่ช่วย — ต้องเปลี่ยนเกณฑ์การคัดเปเปอร์ ไม่ใช่เพิ่มจำนวน

3.2 ข้อจำกัดจากขนาดข้อมูล

ข้อจำกัด	ผลกระทบและวิธีรับมือ	

N = 95 device / 31 กลุ่ม	ตัวแปรต้นทุกตัวที่เพิ่มเข้าไปกินองศาอิสระ และเพิ่มโอกาสตีความน้ำหนักของตัวแปรผิด จึงต้องเลือกตัวแปรอย่างประหยัดและมีเหตุผลรองรับทุกตัว · ห้ามใช้ deep learning โดยสิ้นเชิง	

  แต่ละรอบการทดสอบมีอุปกรณ์เพียง 2–5 ตัว (13 รอบมีไม่เกิน 2 ตัว)	ถ้าคิดคะแนนความแม่นของแต่ละรอบแล้วเฉลี่ย ตัวเลขจะผันผวนมากจนไม่มีความหมาย ต้องรวมคำทำนายจากทุกรอบมาประเมินทีเดียว พร้อมคำนวณช่วงความเชื่อมั่น	

  ตัวแปรคั่นกลางมี 42 device	การวิเคราะห์เส้นทางกลไกทำได้บนข้อมูลชุดย่อย ต้องรายงาน n ควบคู่เสมอ	

  เสถียรภาพมี 25 device / 7 เปเปอร์ที่มีคู่เทียบ	ทำได้แค่ระดับข้อสังเกต ห้ามใช้เป็นผลหลัก · อีกทั้งแต่ละ device ทดสอบคนละเงื่อนไข (25–85 °C, 1–5000 ชั่วโมง) เทียบข้ามเงื่อนไขตรง ๆ ไม่ได้	

  ขนาดเกรนยังมีไม่ถึงครึ่ง	ตัวแปรที่เป็นแกนของคำถามเดิมวัดไม่ได้จริง ต้องใช้ VTFL แทน (42 device)	

3.3 อคติจากการตีพิมพ์ (publication bias)

ผล 21/22 ต้องอ่านอย่างระมัดระวัง: เปเปอร์จะตีพิมพ์เฉพาะการดัดแปลงที่สำเร็จ
  ตัวเลขที่ได้จึงหมายถึง “การดัดแปลงที่ผ่านการคัดเลือกและปรับจูนของแต่ละแล็บมาแล้ว ให้ผลขนาดนี้”
  ไม่ได้หมายความว่า “ดัดแปลงอะไรก็ได้แล้วจะดีขึ้น”

  สิ่งที่ช่วยได้คือข้อมูล dose-response ในหัวข้อ 2.8 ซึ่งแสดงจากข้อมูลของเราเองว่า
  การดัดแปลงที่ปริมาณไม่เหมาะสมทำให้แย่กว่าไม่ทำเลย — จึงต้องประกาศข้อจำกัดนี้ทุกครั้ง
  และรายงาน Δmean (ซึ่งรวมโดสที่แย่เข้าไปด้วย) เป็นค่าหลัก ไม่ใช่ Δbest

3.4 สิ่งที่ตัดสินใจไม่ทำ พร้อมเหตุผล

สิ่งที่ไม่ทำ	เหตุผล	

ดึงพารามิเตอร์การเคลือบของชั้นที่ 3/5/7 (ความเร็วปั่น อุณหภูมิอบ) เป็นตัวแปรต้น	ข้อมูลมีครบและเชื่อมได้ แต่ตั้งใจไม่ทำ — ตรวจแล้วเกือบทุกเปเปอร์ใช้ค่าเดียวกันทุกตัวอย่าง จึงจะกลายเป็นลายนิ้วมือของเปเปอร์เช่นกัน สิ่งที่เปเปอร์ตั้งใจแปรคือชนิดสาร ซึ่งจับไว้แล้วด้วยธง coat_* และ *_mod_kind	

  ใช้ข้อมูลการสังเคราะห์ผง NiOx	มาจากเปเปอร์เดียว 4 device — เป็นลายนิ้วมือสมบูรณ์แบบ กรองออก 3 ชั้น และมีการตรวจที่จะหยุดการทำงานทันทีถ้ามีคนเผลอเอาตัวกรองออก	

  ฝึกแบบจำลองทำนาย PCE โดยตรง	PCE เป็นผลคูณของ Voc, Jsc, FF (สหสัมพันธ์ 0.996) ไม่มีข้อมูลใหม่ ต้องฝึกสามตัวแยกแล้วคูณกลับ	

  เติมค่าที่หายไป (imputation)	ค่าหายเป็นก้อนตามเปเปอร์ ไม่ได้หายแบบสุ่ม การเติมข้ามเปเปอร์คือการประดิษฐ์ข้อมูลของแล็บหนึ่งจากอีกแล็บหนึ่ง	

  Deep learning	N = 44 · ไม่มีทางได้ผลที่เชื่อถือได้ และตีความกลไกไม่ได้ซึ่งขัดกับเป้าหมายของงาน	

3.5 ความเป็นไปได้ — สามทางเลือกที่ประเมินแล้ว

ทางเลือก	ข้อดี	ข้อเสีย	

ทาง 1 (แนะนำ)
ปรับคำถามให้ตรงกับสิ่งที่ข้อมูลตอบได้	ทำได้ทันทีโดยไม่ต้องเก็บข้อมูลเพิ่ม · มีการเทียบ A/B ในแล็บเดียวกัน 11 เปเปอร์ ซึ่งเป็นหลักฐานที่แข็งแรงที่สุดที่ข้อมูลจากวรรณกรรมให้ได้ · โครงงานทั้งหมดยังเหมือนเดิม (ตัวแปรต้น → ตัวแปรคั่นกลาง → ผลลัพธ์)	พารามิเตอร์เชิงตัวเลขเปลี่ยนบทบาทจาก “คำตอบ” เป็น “ค่าตั้งต้นสำหรับแล็บ”	

ทาง 2
คงคำถามเดิม แล้วเก็บเปเปอร์เพิ่มชนิดที่แปรพารามิเตอร์ในตัวเอง	ตอบคำถามเดิมได้จริง เช่น เปเปอร์ที่ทดลองจังหวะหยด antisolvent 5/10/15 วินาทีในแล็บเดียว	ต้นทุนสูงมาก — ค้นหา คัดกรอง สกัด และคลีนต่อเปเปอร์ใช้เวลาระดับหลายชั่วโมง และเปเปอร์แบบนี้กระจัดกระจายกว่ามาก ไม่เหมาะเป็นทางหลักภายใต้กรอบเวลาฝึกงาน	

ทาง 3
คงทุกอย่าง รายงานเป็นความสัมพันธ์ระหว่างเปเปอร์	เร็วที่สุด	ข้อสรุปอ่อนที่สุด — ทุกสหสัมพันธ์ของพารามิเตอร์แยกไม่ออกจากลายนิ้วมือแล็บ กรรมการสอบโจมตีจุดนี้ได้ทันทีและเราไม่มีคำตอบ ใช้ได้เฉพาะเป็นภาคผนวกเชิงสำรวจ	

ทาง 1 ไม่ใช่การล้มเลิกเป้าหมายเดิม

  เป้าหมายเดิมคือ “หาขั้นตอนการผลิตที่นำไปสู่ผลึก ประสิทธิภาพ และเสถียรภาพที่ดีที่สุด แล้วนำกลับไปทดลองในแล็บจริง”
  — การดัดแปลงผิว HTL ก็คือขั้นตอนการผลิตขั้นหนึ่ง วงจรปิดยังครบ เพียงแบ่งงานใหม่ระหว่างสองแหล่ง

ส่วนที่ ML ตอบ (จากวรรณกรรม 31 เปเปอร์)

ขั้นตอนไหนมีผลจริง และมีผลผ่านกลไกใด

  ตัวอย่าง: “การดัดแปลงผิว HTL ช่วยจริง โดยทำงานผ่านการลดกับดักพาหะ”

  = เลือกคันโยกที่ควรลงแรง

ส่วนที่แล็บจริงตอบ

ค่าตัวเลขที่เหมาะสมคือเท่าไร

  ค่าตั้งต้นจากค่ากลางของวรรณกรรม (ปั่น 4000 rpm, อบ 100 °C 30 นาที, หยด antisolvent ที่ราว 50–75% ของช่วงปั่น)

  แล้วแปรทีละพารามิเตอร์ในแล็บเดียวกัน = ไม่มี confound เพราะควบคุมเองทั้งหมด

ML ส่วนนี้ไม่ได้มีหน้าที่หาค่าพารามิเตอร์ แต่หาว่าขั้นตอนไหนมีผลและทำงานผ่านกลไกใด
  ส่วนค่าที่ดีที่สุดเป็นงานของแล็บ ซึ่งเป็นที่เดียวที่หาได้อย่างถูกต้องอยู่แล้ว

4 · คำถามวิจัย

4.1 คำถามเดิม และเหตุผลที่ต้องปรับ

คำถามเดิม: “พารามิเตอร์การผลิตตัวไหนขับขนาดเกรนของผลึก และส่งผลต่อประสิทธิภาพและเสถียรภาพอย่างไร”

คำถามนี้ตอบไม่ได้ด้วยข้อมูลชุดนี้ด้วยเหตุผลสองชั้นที่เป็นอิสระจากกัน:
(1) ขนาดเกรนแปลงเป็นตัวเลขได้เพียง 15/95 device — แก้ได้ด้วยการใช้ VTFL เป็นตัวแทน
(2) พารามิเตอร์เชิงตัวเลขทุกตัวไม่แปรค่าภายในเปเปอร์เลย — แก้ไม่ได้ด้วยข้อมูลที่มี
เหตุผลข้อที่สองคือตัวตัดสิน

4.2 คำถามที่ปรับ

คำถามหลัก

  การดัดแปลงผิวชั้นนำโฮล (HTL surface modification) ในเซลล์เพอรอฟสไกต์แบบ p-i-n
  ช่วยเพิ่มประสิทธิภาพและเสถียรภาพได้จริงหรือไม่ ผลนั้นทำงานผ่านกลไกใด
  และ generalize ข้ามชนิดสาร ข้ามแล็บ และข้ามสูตรเคมีได้เพียงใด

ข้อ	คำถามย่อย	วิธีตอบ	

1	ผลของการดัดแปลงผิว HTL มีขนาดเท่าไร และคงเส้นคงวาข้ามแล็บแค่ไหน	เทียบ treated กับ control ภายในเปเปอร์เดียวกัน 11 เปเปอร์ + bootstrap CI	

  2	ผลนั้นวิ่งผ่านการลดกับดักพาหะเป็นสัดส่วนเท่าไร และผ่านทางอื่นเท่าไร	วิเคราะห์เส้นทางผ่าน VTFL (8 เปเปอร์ที่วัด) — วัดขนาด mediation	

  3	ผลกระจายไปที่ Voc, Jsc หรือ FF เป็นหลัก และบอกอะไรเรื่องกลไก	ฝึกแบบจำลองแยกสามตัว แล้วเทียบว่าตัวแปรไหนมีน้ำหนักกับตัวไหน	

  4	ตระกูลสารต่างกันให้ผลผ่านกลไกต่างกันหรือไม่	วัดน้ำหนักของตัวแปรแยกตามกลุ่มสาร โดยคุมสูตรเคมี — รายงานพร้อมข้อจำกัดเรื่องจำนวนตัวอย่าง	

  5	ผลด้านเสถียรภาพไปทางเดียวกับด้านประสิทธิภาพหรือไม่	เชิงสำรวจเท่านั้น (3 เปเปอร์ที่มีคู่เทียบ) — ประกาศข้อจำกัดชัดเจน	

4.3 อะไรใหม่เมื่อเทียบกับเปเปอร์ที่ตีพิมพ์แล้ว

สิ่งที่ไม่ใหม่ (ต้องยอมรับตรง ๆ): ข้อความว่า “การดัดแปลงผิว HTL ช่วยเพิ่มประสิทธิภาพ” ไม่ใหม่เลย —
เปเปอร์ทุกฉบับใน dataset ก็อ้างแบบนี้กับสารของตัวเอง

สิ่งที่ใหม่	ทำไมเปเปอร์เดี่ยวทำไม่ได้	

การสังเคราะห์ข้ามแล็บอย่างเป็นระบบ	เปเปอร์เดี่ยวพูดได้แค่ “สารของฉัน ในแล็บฉัน ดีขึ้นเท่านี้” ไม่มีใครตอบได้ว่าปรากฏการณ์นี้ generalize ข้ามสาร ข้ามแล็บ ข้ามสูตรเพอรอฟสไกต์หรือไม่ และขนาดผลรวมเท่าไร — เราตอบได้เพราะรวมการทดลอง A/B 11 ชุดจากคนละแล็บมาไว้ในกรอบเดียว	

  กลไกที่ยืนยันข้ามแล็บ	เปเปอร์เดี่ยววัดกับดักของตัวเอง เราแสดงว่ากับดักลดลง 8/8 เปเปอร์อิสระ และวัดได้ว่าผลวิ่งผ่านกลไกนี้เป็นสัดส่วนเท่าไร ซึ่งไม่มีเปเปอร์เดี่ยวฉบับใดทำ	

  จัดกลุ่มสารบนสนามเดียวกัน	แต่ละเปเปอร์มีสารเดียว จึงเทียบข้ามตระกูลไม่ได้เลยโดยธรรมชาติ	

  ระเบียบวิธีที่ต่างจากงาน ML สายเพอรอฟสไกต์กระแสหลัก	งานส่วนใหญ่ที่ใช้ฐานข้อมูลหลักหมื่น device เน้นหาวัสดุใหม่ ฝึกข้ามแล็บโดยไม่คุม confound ระดับแล็บ และไม่มีตัวแปรคั่นกลาง ของเราเล็กกว่ามาก แต่คลีนถึงระดับตรวจรายค่า ใช้ LOPO กันลายนิ้วมือแล็บ แยก within/between อย่างชัดเจน และมีการวิเคราะห์กลไก — เขียนเป็น contribution เชิงระเบียบวิธีได้	

  วงจรปิดถึงแล็บจริง	ผลถูกออกแบบให้จบที่สูตรตั้งต้นสำหรับการทดลองจริง ไม่ใช่จบที่ตารางอันดับความแม่นยำ	

4.4 แผนขั้นต่อไป — ดำเนินการแล้ว

ขั้นสร้างแบบจำลองทำเสร็จแล้ว — อ่านผลเต็มได้ที่เอกสารแยก

  reports/model_report.html ·
  โน้ตบุ๊ก notebooks/model_htl_modification.ipynb ·
  ผลดิบทั้งหมด processed/model/*.csv

  ตารางด้านล่างเทียบ สิ่งที่วางแผนไว้ กับ สิ่งที่ทำจริง — ช่องที่ต่างกันคือจุดที่ข้อมูลบังคับให้เปลี่ยน
  ไม่ใช่การเปลี่ยนตามใจ

ขั้น	แผนที่วางไว้	สิ่งที่ทำจริง และเหตุผลที่ต่าง	

แบบจำลอง	Random Forest ร่วมกับ SHAP · ตัดทั้งเปเปอร์ออกทีละฉบับ 15 รอบ
  (LeaveOneGroupOut) · ฝึกทำนาย Voc, Jsc และ FF แยกกัน แล้วคูณกลับเป็น PCE	ทำครบตามแผน · 31 รอบ ไม่ใช่ 15 (ตัวเลขเดิมค้างจากยุคชุดข้อมูล 44 อุปกรณ์) ·
  เพิ่ม Ridge ไว้เทียบ และเพิ่มการตัดตัวแปรออกทั้งกลุ่มคู่กับ SHAP
  เพราะ SHAP บอกแค่ว่าแบบจำลองใช้ตัวแปรอย่างไร ไม่ได้บอกว่าตัวแปรนั้นช่วยทำนายเปเปอร์ใหม่จริงไหม	

  ตัวแปรที่ใช้	ตัวแปรหลัก coat_htl htl_mod_kind mod_class ·
  ตัวควบคุมบังคับ a_Cs a_FA x_Br etl_family	ใส่สามตัวแรกพร้อมกันไม่ได้ เพราะซ้ำซ้อนกันเอง (coat_htl ทายจาก
  htl_mod_kind ได้เกือบสมบูรณ์) น้ำหนักจะถูกแบ่งกันจนอ่านไม่ออก →
  ใช้ htl_mod_kind เป็นตัวหลัก แล้วแยก mod_class ไปเป็นแบบจำลองจัดอันดับกลุ่มสารต่างหาก ·
  เพิ่ม htl_dope htl_route ที่ EDA พบว่าแปรค่าภายในเปเปอร์ได้	

  การรายงานผล	รวมคำทำนายจากทุกรอบมาประเมินทีเดียว · ช่วงความเชื่อมั่นของผลต่างระดับเปเปอร์ ·
  ประกาศอคติจากการตีพิมพ์ทุกครั้ง	ทำครบตามแผน · เพิ่มการแยกวัดทีละบล็อกของตัวแปร ซึ่งกลายเป็นผลที่แข็งที่สุดของงาน
  (ดูกล่องด้านล่าง)	

  การวิเคราะห์กลไก	วัดว่าผลวิ่งผ่านการลดกับดักพาหะ (VTFL) เป็นสัดส่วนเท่าไร ผ่านทางอื่นเท่าไร	ข้อสมมุติว่ามีช่องทางเดียวไม่จริง — ΔFF กับ ΔJsc ไม่สัมพันธ์กันเลยข้าม 22 เปเปอร์
  แปลว่ามีอย่างน้อยสองกลไกที่เป็นอิสระต่อกัน การรายงาน «สัดส่วนที่ผ่านกับดัก» ตัวเดียว
  จึงปิดบังโครงสร้างนั้นไว้ → เปลี่ยนเป็นวิเคราะห์แบบสองช่องทาง	

  การนำไปใช้	ผลทั้งหมดคือสมมติฐานสำหรับการทดลองยืนยันในแล็บ ·
  ส่งต่อเป็นสูตรตั้งต้น + ลำดับสิ่งที่ควรลองก่อน	ทำครบตามแผน · เพิ่มตารางที่มาระดับรายเปเปอร์ เพื่อให้ตรวจย้อนกับเปเปอร์ต้นฉบับด้วยมือได้
  ทุกตัวเลขที่อ้าง	

ผลที่เปลี่ยนความเข้าใจมากที่สุด

  เมื่อแยกวัดทีละบล็อก พบว่าคะแนนที่ดูใช้ได้ของการทำนายข้ามแล็บ
  มาจากตัวควบคุมล้วน ๆ (สูตรเคมี + ชนิด ETL) ซึ่งเกือบไม่ซ้ำกันระหว่างแล็บ จึงทำหน้าที่เป็น
  ลายนิ้วมือของเปเปอร์ ส่วนตัวแปรฝั่ง HTL ทำนายค่าสัมบูรณ์ไม่ได้เลย

  พอเปลี่ยนเป็นทำนายส่วนต่างภายในเปเปอร์ ภาพกลับด้านพอดี — ตัวควบคุมเหลือศูนย์ตามทฤษฎี
  และตัวแปร HTL คือสิ่งเดียวที่เหลือ · เป็นข้อค้นพบเชิงระเบียบวิธีที่ใช้ได้เกินขอบเขตงานนี้:
  งาน ML ที่รายงาน $R^2$ ตัวเดียวจากการเทรนข้ามแล็บโดยไม่แยกบล็อก อาจกำลังรายงานความสามารถในการจำแล็บ

การตัดสินใจร่วมกับอาจารย์ที่ปรึกษา — ได้ข้อสรุปแล้ว

  อาจารย์เห็นชอบให้ปรับคำถามวิจัยได้ตามที่ข้อมูลรองรับ ·
  ทิศทางที่ข้อมูลชี้ตอนนี้คือขยับจาก «การดัดแปลงผิว HTL ช่วยไหม ผ่านกลไกอะไร»
  ไปเป็น «ทำงานผ่านช่องทางที่แยกจากกันได้ — ช่องไหน และอะไรกำหนด»
  ซึ่งใช้เปเปอร์ได้มากกว่าเดิม (ทุกฉบับมี J–V ครบ) และทนต่ออคติจากการตีพิมพ์มากกว่า
  เพราะอคติกำหนดว่าผลจะได้ตีพิมพ์ไหม ไม่ได้กำหนดว่าผลนั้นวิ่งผ่านช่องทางไหน · รายละเอียดใน
  รายงานแบบจำลอง §6

ตัวเลขทั้งหมดคำนวณจากชุดข้อมูลสุดท้ายโดยตรง ไม่ได้พิมพ์ตามเอกสารฉบับก่อน ·
  ค่าเชิงสถิติในรายงานฉบับนี้เป็นการเทียบภายในเปเปอร์แบบยังไม่มี bootstrap ·
  ผลจากแบบจำลองพร้อมช่วงความเชื่อมั่นและที่มาระดับรายเปเปอร์อยู่ใน
  reports/model_report.html
